Repository: UttejK/AOVdf

File: AOVdf/Bhongir - Bhongir.csv
S.No,Date,Time,,Sample,Pagg,Gmb,Gmm,"Air Voids, Va",Binder Content (%),Density,Gse,Gsb,VMA,VFB,Vbe,VMB,Film thickness,Traffic,,,,,,,S.No,Date,Time,Sample,Gmb,Gmm,"Air Voids,",Binder Content (%),Density
1,9/9/2020,Month 13,13,1,94.7,2.324,2.455,5.3,5.2,94.7,2.652,2.707,18.72,71.52,13.4,5.6,8.70,0.06468,,,,,,,,,,,,,Va,,
2,,,13,2,94.3,2.315,2.455,5.7,5.2,94.3,2.652,2.707,19.35,70.55,13.7,6.0,8.70,0.12972,,,,,,,1,9/9/2020,Month 13,1,2.324,2.455,5.3,5.2,94.7
3,,,13,3,94.3,2.315,2.455,5.7,4.8,94.3,2.635,2.707,19.33,70.58,13.6,6.0,8.70,0.19513,,,,,,,2,,,2,2.315,2.455,5.7,5.2,94.3
4,,,13,4,94.6,2.322,2.455,5.4,4.8,94.6,2.635,2.707,18.87,71.29,13.5,5.7,8.70,0.26091,,,,,,,3,,,3,2.315,2.455,5.7,4.8,94.3
5,,,13,5,95.3,2.340,2.455,4.7,5.2,95.3,2.652,2.707,17.58,73.44,12.9,4.9,8.70,0.32706,,,,,,,4,,,4,2.322,2.455,5.4,4.8,94.6
6,,,13,6,94.9,2.329,2.455,5.1,5.2,94.9,2.652,2.707,18.39,72.07,13.3,5.4,8.70,0.39359,,,,,,,5,,,5,2.340,2.455,4.7,5.2,95.3
7,,,13,7,95.4,2.343,2.455,4.6,5.1,95.4,2.650,2.707,17.42,73.73,12.8,4.8,8.70,0.46049,,,,,,,6,,,6,2.329,2.455,5.1,5.2,94.9
8,,,13,8,94.8,2.327,2.455,5.2,5.1,94.8,2.650,2.707,18.51,71.87,13.3,5.5,8.70,0.52777,,,,,,,7,,,7,2.343,2.455,4.6,5.1,95.4
9,,,13,9,95.6,2.347,2.455,4.4,5.2,95.6,2.655,2.707,17.13,74.27,12.7,4.6,8.70,0.59543,,,,,,,8,,,8,2.327,2.455,5.2,5.1,94.8
10,,,13,10,94.9,2.329,2.455,5.1,5.2,94.9,2.655,2.707,18.36,72.11,13.2,5.4,8.70,0.66348,,,,,,,9,,,9,2.347,2.455,4.4,5.2,95.6
11,20-10-2020,Month 14,14,1,92.9,2.224,2.395,7.1,5.0,92.9,2.572,2.707,23.71,69.89,16.6,7.7,8.70,0.06468,,,,,,,,,,std,0.01,,0.48,0.17,0.48
12,,,14,2,93.5,2.239,2.395,6.5,5.0,93.5,2.572,2.707,22.68,71.28,16.2,7.0,8.70,0.12972,,,,,,,11,20-10-2020,Month 14,1,2.224,2.395,7.1,5.0,92.9
13,,,14,3,92.9,2.224,2.395,7.1,4.9,92.9,2.569,2.707,23.71,69.89,16.6,7.7,8.70,0.19513,,,,,,,12,,,2,2.239,2.395,6.5,5.0,93.5
14,,,14,4,92.2,2.208,2.395,7.8,4.9,92.2,2.569,2.707,24.80,68.52,17.0,8.5,8.70,0.26091,,,,,,,13,,,3,2.224,2.395,7.1,4.9,92.9
15,,,14,5,93.3,2.235,2.395,6.7,4.9,93.3,2.568,2.707,22.95,70.90,16.3,7.2,8.70,0.32706,,,,,,,14,,,4,,2.395,,4.9,
16,,,14,6,92.3,2.210,2.395,7.7,4.9,92.3,2.568,2.707,24.67,68.69,16.9,8.4,8.70,0.39359,,,,,,,15,,,5,2.235,2.395,6.7,4.9,93.3
17,,,14,7,92.9,2.225,2.395,7.1,4.9,92.9,2.570,2.707,23.64,69.98,16.5,7.6,8.70,0.46049,,,,,,,16,,,6,,2.395,,4.9,
18,,,14,8,92.9,2.224,2.395,7.1,4.9,92.9,2.570,2.707,23.71,69.89,16.6,7.7,8.70,0.52777,,,,,,,17,,,7,2.225,2.395,7.1,4.9,92.9
19,11/12/2020,Month 15,15,1,94.2,2.313,2.455,5.8,4.7,94.2,2.633,2.707,19.47,70.38,13.7,6.1,8.70,0.06468,,,,,,,,,,std,0.01,,0.30,0.04,0.30
20,,,15,2,93.7,2.300,2.455,6.3,4.7,93.7,2.633,2.707,20.38,69.09,14.1,6.7,8.70,0.12972,,,,,,,19,11/12/2020,Month 15,1,2.313,2.455,5.8,4.7,94.2
21,,,15,3,91.6,2.248,2.455,8.4,5.2,91.6,2.652,2.707,23.93,64.84,15.5,9.2,8.70,0.19513,,,,,,,20,,,2,2.300,2.455,6.3,4.7,93.7
22,,,15,4,92.4,2.268,2.455,7.6,5.2,92.4,2.652,2.707,22.57,66.34,15.0,8.2,8.70,0.26091,,,,,,,21,,,3,,2.455,,5.2,
23,,,15,5,94.9,2.330,2.455,5.1,4.4,94.9,2.621,2.707,18.32,72.17,13.2,5.4,8.70,0.32706,,,,,,,22,,,4,,2.455,,5.2,
24,,,15,6,95.3,2.340,2.455,4.7,4.4,95.3,2.621,2.707,17.57,73.46,12.9,4.9,8.70,0.39359,,,,,,,23,,,5,2.330,2.455,5.1,4.4,94.9
25,,,15,7,96.2,2.361,2.455,3.8,4.8,96.2,2.635,2.707,16.10,76.30,12.3,4.0,8.70,0.46049,,,,,,,24,,,6,2.340,2.455,4.7,4.4,95.3
26,,,15,8,95.8,2.352,2.455,4.2,4.8,95.8,2.635,2.707,16.79,74.91,12.6,4.4,8.70,0.52777,,,,,,,25,,,7,2.361,2.455,3.8,4.8,96.2
27,,,15,9,94.1,2.309,2.455,5.9,4.7,94.1,2.632,2.707,19.76,69.95,13.8,6.3,8.70,0.59543,,,,,,,26,,,8,2.352,2.455,4.2,4.8,95.8
28,,,15,10,93.6,2.298,2.455,6.4,4.7,93.6,2.632,2.707,20.54,68.87,14.1,6.8,8.70,0.66348,,,,,,,27,,,9,2.309,2.455,5.9,4.7,94.1
29,12/10/2020,Month 16,16,1,92.5,2.214,2.395,7.5,4.8,92.5,2.563,2.707,24.38,69.04,16.8,8.2,8.70,0.06468,,,,,,,,,,std,0.02,,0.93,0.26,0.93
30,,,16,2,92.3,2.211,2.395,7.7,4.8,92.3,2.563,2.707,24.59,68.78,16.9,8.3,8.70,0.12972,,,,,,,29,12/10/2020,Month 16,1,,2.395,,4.77,
31,,,16,3,93.0,2.227,2.395,7.0,4.8,93.0,2.564,2.707,23.50,70.16,16.5,7.5,8.70,0.19513,,,,,,,30,,,2,,2.395,,4.77,
32,,,16,4,91.7,2.195,2.395,8.3,4.8,91.7,2.564,2.707,25.67,67.51,17.3,9.1,8.70,0.26091,,,,,,,31,,,3,2.227,2.395,7.0,4.79,93.0
33,,,16,5,93.0,2.227,2.395,7.0,4.9,93.0,2.567,2.707,23.47,70.20,16.5,7.5,8.70,0.32706,,,,,,,32,,,4,,2.395,,4.79,
34,,,16,6,93.4,2.236,2.395,6.6,4.9,93.4,2.567,2.707,22.90,70.97,16.3,7.1,8.70,0.39359,,,,,,,33,,,5,2.227,2.395,7.0,4.88,93.0
35,,,16,7,92.5,2.215,2.395,7.5,4.8,92.5,2.563,2.707,24.34,69.08,16.8,8.1,8.70,0.46049,,,,,,,34,,,6,2.236,2.395,6.6,4.88,93.4
36,,,16,8,94.5,2.264,2.395,5.5,4.8,94.5,2.563,2.707,20.92,73.92,15.5,5.8,8.70,0.52777,,,,,,,35,,,7,,2.395,,4.78,
37,,,16,9,95.8,2.295,2.395,4.2,4.8,95.8,2.564,2.707,18.77,77.74,14.6,4.4,8.70,0.59543,,,,,,,36,,,8,2.264,2.395,5.5,4.78,94.5
38,,,16,10,96.6,2.313,2.395,3.4,4.8,96.6,2.564,2.707,17.50,80.37,14.1,3.6,8.70,0.66348,,,,,,,37,,,9,2.295,2.395,4.2,,95.8
39,1/7/2021,Month 17,17,1,93.9,2.305,2.455,6.1,5.3,93.9,2.656,2.707,20.08,69.50,14.0,6.5,8.70,0.06468,,,,,,,,,,std,0.03,,1.23,0.05,1.23
40,,,17,2,94.0,2.307,2.455,6.0,5.7,94.0,2.674,2.707,19.92,69.72,13.9,6.4,8.70,0.12972,,,,,,,39,1/7/2021,Month 17,1,2.305,2.455,6.1,5.3,93.9
41,,,17,3,93.9,2.306,2.455,6.1,4.9,93.9,2.642,2.707,19.98,69.64,13.9,6.5,8.70,0.19513,,,,,,,40,,,2,2.307,2.455,6.0,5.7,94.0
42,,,17,4,93.2,2.288,2.455,6.8,5.0,93.2,2.645,2.707,21.23,67.95,14.4,7.3,8.70,0.26091,,,,,,,41,,,3,2.306,2.455,6.1,4.9,93.9
43,,,17,5,91.3,2.241,2.455,8.7,5.0,91.3,2.645,2.707,24.47,64.29,15.7,9.6,8.70,0.32706,,,,,,,42,,,4,2.288,2.455,6.8,5.0,93.2
44,,,17,6,91.7,2.251,2.455,8.3,5.1,91.7,2.650,2.707,23.73,65.05,15.4,9.0,8.70,0.39359,,,,,,,43,,,5,,2.455,,5.0,
45,,,17,7,95.7,2.350,2.455,4.3,4.8,95.7,2.637,2.707,16.90,74.70,12.6,4.5,8.70,0.46049,,,,,,,44,,,6,,2.455,,5.1,
46,,,17,8,95.8,2.352,2.455,4.2,4.8,95.8,2.636,2.707,16.73,75.04,12.6,4.4,8.70,0.52777,,,,,,,45,,,7,2.350,2.455,4.3,4.8,95.7
47,2/11/2021,Month 18,18,1,97.6,2.337,2.395,2.4,4.9,97.6,2.567,2.707,15.76,84.64,13.3,2.5,8.70,0.06468,,,,,,,,,,std,0.02,,0.94,0.28,0.94
48,,,18,2,95.1,2.278,2.395,4.9,4.9,95.1,2.567,2.707,19.95,75.55,15.1,5.1,8.70,0.12972,,,,,,,47,2/11/2021,Month 18,1,,2.395,,4.9,
49,,,18,3,94.6,2.267,2.395,5.4,4.9,94.6,2.566,2.707,20.75,74.18,15.4,5.7,8.70,0.19513,,,,,,,48,,,2,2.278,2.395,4.9,4.9,95.1
50,,,18,4,96.2,2.304,2.395,3.8,4.9,96.2,2.566,2.707,18.10,79.09,14.3,3.9,8.70,0.26091,,,,,,,49,,,3,2.267,2.395,5.4,4.9,94.6
51,,,18,5,91.9,2.202,2.395,8.1,4.9,91.9,2.568,2.707,25.21,68.04,17.2,8.8,8.70,0.32706,,,,,,,50,,,4,2.304,2.395,3.8,4.9,96.2
52,,,18,6,92.5,2.215,2.395,7.5,4.9,92.5,2.568,2.707,24.35,69.07,16.8,8.1,8.70,0.39359,,,,,,,51,,,5,,2.395,,4.9,
53,,,18,7,96.4,2.309,2.395,3.6,4.9,96.4,2.566,2.707,17.77,79.78,14.2,3.7,8.70,0.46049,,,,,,,52,,,6,,2.395,,4.9,
54,18-03-2021,Month 19,19,1,94.7,2.326,2.455,5.3,5.0,94.7,2.644,2.707,18.62,71.70,13.3,5.6,8.70,0.06468,,,,,,,,,,std,0.02,,0.81,0.02,0.81
55,,,19,2,94.7,2.324,2.455,5.3,5.0,94.7,2.644,2.707,18.75,71.48,13.4,5.7,8.70,0.12972,,,,,,,54,18-03-2021,Month 19,1,2.326,2.455,5.3,5.0,94.7
56,,,19,3,92.8,2.279,2.455,7.2,4.6,92.8,2.630,2.707,21.84,67.20,14.7,7.7,8.70,0.19513,,,,,,,55,,,2,2.324,2.455,5.3,5.0,94.7
57,,,19,4,93.7,2.300,2.455,6.3,4.6,93.7,2.630,2.707,20.38,69.09,14.1,6.7,8.70,0.26091,,,,,,,56,,,3,,2.455,,4.6,
58,,,19,5,94.9,2.330,2.455,5.1,5.2,94.9,2.655,2.707,18.29,72.23,13.2,5.4,8.70,0.32706,,,,,,,57,,,4,2.300,2.455,6.3,4.6,93.7
59,,,19,6,94.2,2.314,2.455,5.8,5.2,94.2,2.655,2.707,19.45,70.41,13.7,6.1,8.70,0.39359,,,,,,,58,,,5,2.330,2.455,5.1,5.2,94.9
60,,,19,7,94.0,2.308,2.455,6.0,4.9,94.0,2.640,2.707,19.82,69.87,13.8,6.4,8.70,0.46049,,,,,,,59,,,6,2.314,2.455,5.8,5.2,94.2
61,,,19,8,93.9,2.306,2.455,6.1,4.6,93.9,2.627,2.707,19.99,69.62,13.9,6.5,8.70,0.52777,,,,,,,60,,,7,2.308,2.455,6.0,4.9,94.0
62,7/10/2021,Month 23,23,1,97.5,2.336,2.395,2.5,4.8,97.5,2.564,2.707,15.81,84.50,13.4,2.5,8.70,0.06468,,,,,,,,,,std,0.01,,0.47,0.24,0.47
63,,,23,2,94.0,2.251,2.395,6.0,4.8,94.0,2.564,2.707,21.84,72.49,15.8,6.4,8.70,0.12972,,,,,,,62,7/10/2021,Month 23,1,,2.395,,4.8,
64,,,23,3,93.8,2.247,2.395,6.2,4.8,93.8,2.563,2.707,22.15,72.03,16.0,6.6,8.70,0.19513,,,,,,,63,,,2,2.251,2.395,6.0,4.8,94.0
65,,,23,4,93.1,2.230,2.395,6.9,4.8,93.1,2.563,2.707,23.30,70.43,16.4,7.4,8.70,0.26091,,,,,,,64,,,3,2.247,2.395,6.2,4.8,93.8
66,,,23,5,95.9,2.297,2.395,4.1,4.9,95.9,2.568,2.707,18.65,77.96,14.5,4.3,8.70,0.32706,,,,,,,65,,,4,2.230,2.395,6.9,4.8,93.1
67,8/10/2021,Month 24,24,1,94.0,2.308,2.455,6.0,5.3,94.0,2.659,2.707,19.87,69.80,13.9,6.4,8.70,0.06468,,,,,,,,,,std,0.01,,0.47,0.02,0.47
68,,,24,2,90.0,2.210,2.455,10.0,5.2,90.0,2.652,2.707,26.54,62.33,16.5,11.1,8.70,0.12972,,,,,,,67,8/10/2021,Month 24,1,2.308,2.455,6.0,5.32,94.0
69,,,24,3,96.4,2.368,2.455,3.6,5.2,96.4,2.652,2.707,15.65,77.27,12.1,3.7,8.70,0.19513,,,,,,,68,,,2,,2.455,,5.17,
70,,,24,4,94.2,2.312,2.455,5.8,5.0,94.2,2.646,2.707,19.59,70.20,13.8,6.2,8.70,0.26091,,,,,,,69,,,3,2.368,2.455,3.6,5.17,96.4
71,,,24,5,92.2,2.262,2.455,7.8,4.5,92.2,2.623,2.707,22.99,65.86,15.1,8.5,8.70,0.32706,,,,,,,70,,,4,2.312,2.455,5.8,5.02,94.2
72,9/15/2021,Month 25,25,1,95.8,2.294,2.395,4.2,4.8,95.8,2.562,2.707,18.81,77.65,14.6,4.4,8.70,0.06468,,,,,,,,,,std,0.03,,1.37,0.12,1.37
73,,,25,2,96.7,2.316,2.395,3.3,5.0,96.7,2.571,2.707,17.26,80.91,14.0,3.4,8.70,0.12972,,,,,,,72,9/15/2021,Month 25,1,2.294,2.395,4.2,4.75,95.8
74,,,25,3,93.7,2.244,2.395,6.3,5.1,93.7,2.576,2.707,22.32,71.78,16.0,6.7,8.70,0.19513,,,,,,,73,,,2,2.316,2.395,3.3,4.97,96.7
75,,,25,4,96.4,2.310,2.395,3.6,5.0,96.4,2.571,2.707,17.72,79.90,14.2,3.7,8.70,0.26091,,,,,,,74,,,3,2.244,2.395,6.3,5.11,93.7
76,,,25,5,96.2,2.304,2.395,3.8,4.9,96.2,2.570,2.707,18.13,79.01,14.3,4.0,8.70,0.32706,,,,,,,75,,,4,2.310,2.395,3.6,4.97,96.4
77,10/22/2021,Month 26,26,1,95.8,2.353,2.455,4.2,4.9,95.8,2.641,2.707,16.69,75.10,12.5,4.3,8.70,0.06468,,,,,,,,,,std,0.03,,1.36,0.15,1.36
78,,,26,2,95.1,2.335,2.455,4.9,4.9,95.1,2.641,2.707,17.96,72.78,13.1,5.1,8.70,0.12972,,,,,,,77,10/22/2021,Month 26,1,2.353,2.455,4.2,,95.8
79,,,26,3,91.6,2.248,2.455,8.4,4.9,91.6,2.641,2.707,23.97,64.80,15.5,9.2,8.70,0.19513,,,,,,,78,,,2,2.335,2.455,4.9,,95.1
80,,,26,4,92.0,2.258,2.455,8.0,4.9,92.0,2.641,2.707,23.30,65.51,15.3,8.7,8.70,0.26091,,,,,,,79,,,3,,2.455,,,
81,,,26,5,92.9,2.280,2.455,7.1,5.0,92.9,2.643,2.707,21.75,67.30,14.6,7.7,8.70,0.32706,,,,,,,80,,,4,,2.455,,4.9,
82,,,26,6,94.6,2.323,2.455,5.4,5.0,94.6,2.643,2.707,18.83,71.36,13.4,5.7,8.70,0.39359,,,,,,,81,,,5,,2.455,,5.0,
83,,,26,7,96.3,2.364,2.455,3.7,4.9,96.3,2.642,2.707,15.89,76.74,12.2,3.8,8.70,0.46049,,,,,,,82,,,6,2.323,2.455,5.4,5.0,94.6
84,,,26,8,95.8,2.352,2.455,4.2,4.9,95.8,2.642,2.707,16.74,75.01,12.6,4.4,8.70,0.52777,,,,,,,83,,,7,2.364,2.455,3.7,4.9,96.3
85,11/26/2021,Month 27,27,1,97.9,2.344,2.395,2.1,4.9,97.9,2.568,2.707,15.25,86.06,13.1,2.2,8.70,0.06468,,,,,,,,,,std,0.02,,0.76,0.02,0.76
86,,,27,2,96.3,2.305,2.395,3.7,4.9,96.3,2.568,2.707,18.02,79.25,14.3,3.9,8.70,0.12972,,,,,,,85,11/26/2021,Month 27,1,,2.395,,4.9,
87,,,27,3,94.9,2.274,2.395,5.1,4.8,94.9,2.566,2.707,20.27,75.00,15.2,5.3,8.70,0.19513,,,,,,,86,,,2,,2.395,,4.9,
88,,,27,4,95.3,2.283,2.395,4.7,4.8,95.3,2.566,2.707,19.62,76.14,14.9,4.9,8.70,0.26091,,,,,,,87,,,3,2.274,2.395,5.1,4.8,94.9
89,,,27,5,94.4,2.261,2.395,5.6,4.9,94.4,2.568,2.707,21.18,73.51,15.6,5.9,8.70,0.32706,,,,,,,88,,,4,2.283,2.395,4.7,4.8,95.3
90,,,27,6,93.7,2.244,2.395,6.3,4.9,93.7,2.568,2.707,22.34,71.75,16.0,6.7,8.70,0.39359,,,,,,,89,,,5,2.261,2.395,5.6,4.9,94.4
91,,,27,7,94.8,2.271,2.395,5.2,4.9,94.8,2.568,2.707,20.44,74.70,15.3,5.5,8.70,0.46049,,,,,,,90,,,6,2.244,2.395,6.3,,93.7
92,,,27,8,95.5,2.287,2.395,4.5,4.9,95.5,2.568,2.707,19.36,76.60,14.8,4.7,8.70,0.52777,,,,,,,91,,,7,2.271,2.395,5.2,,94.8
93,7/5/2021,Month 35,35,1,99.3,2.438,2.455,0.7,5.1,99.3,2.649,2.707,10.57,93.42,9.9,0.7,8.70,0.06468,,,,,,,,,,std,0.01,,0.62,0.04,0.62
94,,,35,2,94.2,2.256,2.395,5.8,4.7,94.2,2.560,2.707,21.47,73.05,15.7,6.1,8.70,0.12972,,,,,,,,7/5/2021,Month 35,,,2.455,,,
95,,,35,3,95.5,2.288,2.395,4.5,4.7,95.5,2.560,2.707,19.23,76.84,14.8,4.7,8.70,0.19513,,,,,,,,,,,2.256,2.395,5.8,,
96,,,35,4,96.8,2.319,2.395,3.2,4.9,96.8,2.568,2.707,17.05,81.40,13.9,3.3,8.70,0.26091,,,,,,,,,,,2.288,2.395,4.5,,
97,,,35,5,96.6,2.314,2.395,3.4,4.9,96.6,2.568,2.707,17.44,80.50,14.0,3.5,8.70,0.32706,,,,,,,,,,,2.319,2.395,3.2,,
98,,,35,6,95.3,2.283,2.395,4.7,5.0,95.3,2.572,2.707,19.64,76.10,14.9,4.9,8.70,0.39359,,,,,,,,,,,2.314,2.395,3.4,,
99,,,35,7,95.0,2.333,2.455,5.0,5.0,95.0,2.645,2.707,18.08,72.58,13.1,5.2,8.70,0.46049,,,,,,,,,,,2.283,2.395,4.7,,
100,,,35,8,95.7,2.349,2.455,4.3,4.6,95.7,2.628,2.707,16.98,74.56,12.7,4.5,8.70,0.52777,,,,,,,,,,,2.333,2.455,5.0,,
101,,,35,9,96.8,2.319,2.395,3.2,4.6,96.8,2.556,2.707,17.04,81.43,13.9,3.3,8.70,0.59543,,,,,,,,,,,2.349,2.455,4.3,,
102,,,35,10,96.2,2.303,2.395,3.8,4.8,96.2,2.564,2.707,18.21,78.86,14.4,4.0,8.70,0.66348,,,,,,,,,,,2.319,2.395,3.2,,
,,,,,,,,,,,,,,,,,,,,,,,,,,,,,2.303,2.395,3.8,,
,,,,,,,,,,,,,,,,,,,,,,,,,,,,Avg,2.307,,4.2,,
,,,,,,,,,,,,,,,,,,,,,,,,,,,,std,0.03,,0.89,,

File: AOVdf/Bhongir.csv
S.No,Date,Time,Sample,Pagg,Gmb,Gmm,"Air Voids, Va",Binder Content (%),Density,Gse,Gsb,VMA,VFB,Vbe,VMB,Film thickness,Traffic,AvgVals
1,09-09-2020,13,1,94.7,2.324,2.455,5.3,5.2,94.7,2.652,2.707,18.72,71.52,13.4,5.6,8.7,0.06468,5.12
2,09-09-2020,13,2,94.3,2.315,2.455,5.7,5.2,94.3,2.652,2.707,19.35,70.55,13.7,6,8.7,0.12972,5.12
3,09-09-2020,13,3,94.3,2.315,2.455,5.7,4.8,94.3,2.635,2.707,19.33,70.58,13.6,6,8.7,0.19513,5.12
4,09-09-2020,13,4,94.6,2.322,2.455,5.4,4.8,94.6,2.635,2.707,18.87,71.29,13.5,5.7,8.7,0.26091,5.12
5,09-09-2020,13,5,95.3,2.34,2.455,4.7,5.2,95.3,2.652,2.707,17.58,73.44,12.9,4.9,8.7,0.32706,5.12
6,09-09-2020,13,6,94.9,2.329,2.455,5.1,5.2,94.9,2.652,2.707,18.39,72.07,13.3,5.4,8.7,0.39359,5.12
7,09-09-2020,13,7,95.4,2.343,2.455,4.6,5.1,95.4,2.65,2.707,17.42,73.73,12.8,4.8,8.7,0.46049,5.12
8,09-09-2020,13,8,94.8,2.327,2.455,5.2,5.1,94.8,2.65,2.707,18.51,71.87,13.3,5.5,8.7,0.52777,5.12
9,09-09-2020,13,9,95.6,2.347,2.455,4.4,5.2,95.6,2.655,2.707,17.13,74.27,12.7,4.6,8.7,0.59543,5.12
10,09-09-2020,13,10,94.9,2.329,2.455,5.1,5.2,94.9,2.655,2.707,18.36,72.11,13.2,5.4,8.7,0.66348,5.12
11,20-10-2020,14,1,92.9,2.224,2.395,7.1,5,92.9,2.572,2.707,23.71,69.89,16.6,7.7,8.7,0.06468,7.1375
12,20-10-2020,14,2,93.5,2.239,2.395,6.5,5,93.5,2.572,2.707,22.68,71.28,16.2,7,8.7,0.12972,7.1375
13,20-10-2020,14,3,92.9,2.224,2.395,7.1,4.9,92.9,2.569,2.707,23.71,69.89,16.6,7.7,8.7,0.19513,7.1375
14,20-10-2020,14,4,92.2,2.208,2.395,7.8,4.9,92.2,2.569,2.707,24.8,68.52,17,8.5,8.7,0.26091,7.1375
15,20-10-2020,14,5,93.3,2.235,2.395,6.7,4.9,93.3,2.568,2.707,22.95,70.9,16.3,7.2,8.7,0.32706,7.1375
16,20-10-2020,14,6,92.3,2.21,2.395,7.7,4.9,92.3,2.568,2.707,24.67,68.69,16.9,8.4,8.7,0.39359,7.1375
17,20-10-2020,14,7,92.9,2.225,2.395,7.1,4.9,92.9,2.57,2.707,23.64,69.98,16.5,7.6,8.7,0.46049,7.1375
18,20-10-2020,14,8,92.9,2.224,2.395,7.1,4.9,92.9,2.57,2.707,23.71,69.89,16.6,7.7,8.7,0.52777,7.1375
19,11-12-2020,15,1,94.2,2.313,2.455,5.8,4.7,94.2,2.633,2.707,19.47,70.38,13.7,6.1,8.7,0.06468,5.82
20,11-12-2020,15,2,93.7,2.3,2.455,6.3,4.7,93.7,2.633,2.707,20.38,69.09,14.1,6.7,8.7,0.12972,5.82
21,11-12-2020,15,3,91.6,2.248,2.455,8.4,5.2,91.6,2.652,2.707,23.93,64.84,15.5,9.2,8.7,0.19513,5.82
22,11-12-2020,15,4,92.4,2.268,2.455,7.6,5.2,92.4,2.652,2.707,22.57,66.34,15,8.2,8.7,0.26091,5.82
23,11-12-2020,15,5,94.9,2.33,2.455,5.1,4.4,94.9,2.621,2.707,18.32,72.17,13.2,5.4,8.7,0.32706,5.82
24,11-12-2020,15,6,95.3,2.34,2.455,4.7,4.4,95.3,2.621,2.707,17.57,73.46,12.9,4.9,8.7,0.39359,5.82
25,11-12-2020,15,7,96.2,2.361,2.455,3.8,4.8,96.2,2.635,2.707,16.1,76.3,12.3,4,8.7,0.46049,5.82
26,11-12-2020,15,8,95.8,2.352,2.455,4.2,4.8,95.8,2.635,2.707,16.79,74.91,12.6,4.4,8.7,0.52777,5.82
27,11-12-2020,15,9,94.1,2.309,2.455,5.9,4.7,94.1,2.632,2.707,19.76,69.95,13.8,6.3,8.7,0.59543,5.82
28,11-12-2020,15,10,93.6,2.298,2.455,6.4,4.7,93.6,2.632,2.707,20.54,68.87,14.1,6.8,8.7,0.66348,5.82
29,12-10-2020,16,1,92.5,2.214,2.395,7.5,4.8,92.5,2.563,2.707,24.38,69.04,16.8,8.2,8.7,0.06468,6.47
30,12-10-2020,16,2,92.3,2.211,2.395,7.7,4.8,92.3,2.563,2.707,24.59,68.78,16.9,8.3,8.7,0.12972,6.47
31,12-10-2020,16,3,93,2.227,2.395,7,4.8,93,2.564,2.707,23.5,70.16,16.5,7.5,8.7,0.19513,6.47
32,12-10-2020,16,4,91.7,2.195,2.395,8.3,4.8,91.7,2.564,2.707,25.67,67.51,17.3,9.1,8.7,0.26091,6.47
33,12-10-2020,16,5,93,2.227,2.395,7,4.9,93,2.567,2.707,23.47,70.2,16.5,7.5,8.7,0.32706,6.47
34,12-10-2020,16,6,93.4,2.236,2.395,6.6,4.9,93.4,2.567,2.707,22.9,70.97,16.3,7.1,8.7,0.39359,6.47
35,12-10-2020,16,7,92.5,2.215,2.395,7.5,4.8,92.5,2.563,2.707,24.34,69.08,16.8,8.1,8.7,0.46049,6.47
36,12-10-2020,16,8,94.5,2.264,2.395,5.5,4.8,94.5,2.563,2.707,20.92,73.92,15.5,5.8,8.7,0.52777,6.47
37,12-10-2020,16,9,95.8,2.295,2.395,4.2,4.8,95.8,2.564,2.707,18.77,77.74,14.6,4.4,8.7,0.59543,6.47
38,12-10-2020,16,10,96.6,2.313,2.395,3.4,4.8,96.6,2.564,2.707,17.5,80.37,14.1,3.6,8.7,0.66348,6.47
39,01-07-2021,17,1,93.9,2.305,2.455,6.1,5.3,93.9,2.656,2.707,20.08,69.5,14,6.5,8.7,0.06468,6.3125
40,01-07-2021,17,2,94,2.307,2.455,6,5.7,94,2.674,2.707,19.92,69.72,13.9,6.4,8.7,0.12972,6.3125
41,01-07-2021,17,3,93.9,2.306,2.455,6.1,4.9,93.9,2.642,2.707,19.98,69.64,13.9,6.5,8.7,0.19513,6.3125
42,01-07-2021,17,4,93.2,2.288,2.455,6.8,5,93.2,2.645,2.707,21.23,67.95,14.4,7.3,8.7,0.26091,6.3125
43,01-07-2021,17,5,91.3,2.241,2.455,8.7,5,91.3,2.645,2.707,24.47,64.29,15.7,9.6,8.7,0.32706,6.3125
44,01-07-2021,17,6,91.7,2.251,2.455,8.3,5.1,91.7,2.65,2.707,23.73,65.05,15.4,9,8.7,0.39359,6.3125
45,01-07-2021,17,7,95.7,2.35,2.455,4.3,4.8,95.7,2.637,2.707,16.9,74.7,12.6,4.5,8.7,0.46049,6.3125
46,01-07-2021,17,8,95.8,2.352,2.455,4.2,4.8,95.8,2.636,2.707,16.73,75.04,12.6,4.4,8.7,0.52777,6.3125
47,02-11-2021,18,1,97.6,2.337,2.395,2.4,4.9,97.6,2.567,2.707,15.76,84.64,13.3,2.5,8.7,0.06468,5.1
48,02-11-2021,18,2,95.1,2.278,2.395,4.9,4.9,95.1,2.567,2.707,19.95,75.55,15.1,5.1,8.7,0.12972,5.1
49,02-11-2021,18,3,94.6,2.267,2.395,5.4,4.9,94.6,2.566,2.707,20.75,74.18,15.4,5.7,8.7,0.19513,5.1
50,02-11-2021,18,4,96.2,2.304,2.395,3.8,4.9,96.2,2.566,2.707,18.1,79.09,14.3,3.9,8.7,0.26091,5.1
51,02-11-2021,18,5,91.9,2.202,2.395,8.1,4.9,91.9,2.568,2.707,25.21,68.04,17.2,8.8,8.7,0.32706,5.1
52,02-11-2021,18,6,92.5,2.215,2.395,7.5,4.9,92.5,2.568,2.707,24.35,69.07,16.8,8.1,8.7,0.39359,5.1
53,02-11-2021,18,7,96.4,2.309,2.395,3.6,4.9,96.4,2.566,2.707,17.77,79.78,14.2,3.7,8.7,0.46049,5.1
54,18-03-2021,19,1,94.7,2.326,2.455,5.3,5,94.7,2.644,2.707,18.62,71.7,13.3,5.6,8.7,0.06468,5.8875
55,18-03-2021,19,2,94.7,2.324,2.455,5.3,5,94.7,2.644,2.707,18.75,71.48,13.4,5.7,8.7,0.12972,5.8875
56,18-03-2021,19,3,92.8,2.279,2.455,7.2,4.6,92.8,2.63,2.707,21.84,67.2,14.7,7.7,8.7,0.19513,5.8875
57,18-03-2021,19,4,93.7,2.3,2.455,6.3,4.6,93.7,2.63,2.707,20.38,69.09,14.1,6.7,8.7,0.26091,5.8875
58,18-03-2021,19,5,94.9,2.33,2.455,5.1,5.2,94.9,2.655,2.707,18.29,72.23,13.2,5.4,8.7,0.32706,5.8875
59,18-03-2021,19,6,94.2,2.314,2.455,5.8,5.2,94.2,2.655,2.707,19.45,70.41,13.7,6.1,8.7,0.39359,5.8875
60,18-03-2021,19,7,94,2.308,2.455,6,4.9,94,2.64,2.707,19.82,69.87,13.8,6.4,8.7,0.46049,5.8875
61,18-03-2021,19,8,93.9,2.306,2.455,6.1,4.6,93.9,2.627,2.707,19.99,69.62,13.9,6.5,8.7,0.52777,5.8875
62,07-10-2021,23,1,97.5,2.336,2.395,2.5,4.8,97.5,2.564,2.707,15.81,84.5,13.4,2.5,8.7,0.06468,5.14
63,07-10-2021,23,2,94,2.251,2.395,6,4.8,94,2.564,2.707,21.84,72.49,15.8,6.4,8.7,0.12972,5.14
64,07-10-2021,23,3,93.8,2.247,2.395,6.2,4.8,93.8,2.563,2.707,22.15,72.03,16,6.6,8.7,0.19513,5.14
65,07-10-2021,23,4,93.1,2.23,2.395,6.9,4.8,93.1,2.563,2.707,23.3,70.43,16.4,7.4,8.7,0.26091,5.14
66,07-10-2021,23,5,95.9,2.297,2.395,4.1,4.9,95.9,2.568,2.707,18.65,77.96,14.5,4.3,8.7,0.32706,5.14
67,08-10-2021,24,1,94,2.308,2.455,6,5.3,94,2.659,2.707,19.87,69.8,13.9,6.4,8.7,0.06468,6.64
68,08-10-2021,24,2,90,2.21,2.455,10,5.2,90,2.652,2.707,26.54,62.33,16.5,11.1,8.7,0.12972,6.64
69,08-10-2021,24,3,96.4,2.368,2.455,3.6,5.2,96.4,2.652,2.707,15.65,77.27,12.1,3.7,8.7,0.19513,6.64
70,08-10-2021,24,4,94.2,2.312,2.455,5.8,5,94.2,2.646,2.707,19.59,70.2,13.8,6.2,8.7,0.26091,6.64
71,08-10-2021,24,5,92.2,2.262,2.455,7.8,4.5,92.2,2.623,2.707,22.99,65.86,15.1,8.5,8.7,0.32706,6.64
72,9/15/2021,25,1,95.8,2.294,2.395,4.2,4.8,95.8,2.562,2.707,18.81,77.65,14.6,4.4,8.7,0.06468,4.24
73,9/15/2021,25,2,96.7,2.316,2.395,3.3,5,96.7,2.571,2.707,17.26,80.91,14,3.4,8.7,0.12972,4.24
74,9/15/2021,25,3,93.7,2.244,2.395,6.3,5.1,93.7,2.576,2.707,22.32,71.78,16,6.7,8.7,0.19513,4.24
75,9/15/2021,25,4,96.4,2.31,2.395,3.6,5,96.4,2.571,2.707,17.72,79.9,14.2,3.7,8.7,0.26091,4.24
76,9/15/2021,25,5,96.2,2.304,2.395,3.8,4.9,96.2,2.57,2.707,18.13,79.01,14.3,4,8.7,0.32706,4.24
77,10/22/2021,26,1,95.8,2.353,2.455,4.2,4.9,95.8,2.641,2.707,16.69,75.1,12.5,4.3,8.7,0.06468,5.7375
78,10/22/2021,26,2,95.1,2.335,2.455,4.9,4.9,95.1,2.641,2.707,17.96,72.78,13.1,5.1,8.7,0.12972,5.7375
79,10/22/2021,26,3,91.6,2.248,2.455,8.4,4.9,91.6,2.641,2.707,23.97,64.8,15.5,9.2,8.7,0.19513,5.7375
80,10/22/2021,26,4,92,2.258,2.455,8,4.9,92,2.641,2.707,23.3,65.51,15.3,8.7,8.7,0.26091,5.7375
81,10/22/2021,26,5,92.9,2.28,2.455,7.1,5,92.9,2.643,2.707,21.75,67.3,14.6,7.7,8.7,0.32706,5.7375
82,10/22/2021,26,6,94.6,2.323,2.455,5.4,5,94.6,2.643,2.707,18.83,71.36,13.4,5.7,8.7,0.39359,5.7375
83,10/22/2021,26,7,96.3,2.364,2.455,3.7,4.9,96.3,2.642,2.707,15.89,76.74,12.2,3.8,8.7,0.46049,5.7375
84,10/22/2021,26,8,95.8,2.352,2.455,4.2,4.9,95.8,2.642,2.707,16.74,75.01,12.6,4.4,8.7,0.52777,5.7375
85,11/26/2021,27,1,97.9,2.344,2.395,2.1,4.9,97.9,2.568,2.707,15.25,86.06,13.1,2.2,8.7,0.06468,4.65
86,11/26/2022,27,2,96.3,2.305,2.395,3.7,4.9,96.3,2.568,2.707,18.02,79.25,14.3,3.9,8.7,0.12972,4.65
87,11/26/2023,27,3,94.9,2.274,2.395,5.1,4.8,94.9,2.566,2.707,20.27,75,15.2,5.3,8.7,0.19513,4.65
88,11/26/2024,27,4,95.3,2.283,2.395,4.7,4.8,95.3,2.566,2.707,19.62,76.14,14.9,4.9,8.7,0.26091,4.65
89,11/26/2025,27,5,94.4,2.261,2.395,5.6,4.9,94.4,2.568,2.707,21.18,73.51,15.6,5.9,8.7,0.32706,4.65
90,11/26/2026,27,6,93.7,2.244,2.395,6.3,4.9,93.7,2.568,2.707,22.34,71.75,16,6.7,8.7,0.39359,4.65
91,11/26/2027,27,7,94.8,2.271,2.395,5.2,4.9,94.8,2.568,2.707,20.44,74.7,15.3,5.5,8.7,0.46049,4.65
92,11/26/2021,27,8,95.5,2.287,2.395,4.5,4.9,95.5,2.568,2.707,19.36,76.6,14.8,4.7,8.7,0.52777,4.65
93,07-05-2021,35,1,99.3,2.438,2.455,0.7,5.1,99.3,2.649,2.707,10.57,93.42,9.9,0.7,8.7,0.06468,3.86
94,07-05-2021,35,2,94.2,2.256,2.395,5.8,4.7,94.2,2.56,2.707,21.47,73.05,15.7,6.1,8.7,0.12972,3.86
95,07-05-2021,35,3,95.5,2.288,2.395,4.5,4.7,95.5,2.56,2.707,19.23,76.84,14.8,4.7,8.7,0.19513,3.86
96,07-05-2021,35,4,96.8,2.319,2.395,3.2,4.9,96.8,2.568,2.707,17.05,81.4,13.9,3.3,8.7,0.26091,3.86
97,07-05-2021,35,5,96.6,2.314,2.395,3.4,4.9,96.6,2.568,2.707,17.44,80.5,14,3.5,8.7,0.32706,3.86
98,07-05-2021,35,6,95.3,2.283,2.395,4.7,5,95.3,2.572,2.707,19.64,76.1,14.9,4.9,8.7,0.39359,3.86
99,07-05-2021,35,7,95,2.333,2.455,5,5,95,2.645,2.707,18.08,72.58,13.1,5.2,8.7,0.46049,3.86
100,07-05-2021,35,8,95.7,2.349,2.455,4.3,4.6,95.7,2.628,2.707,16.98,74.56,12.7,4.5,8.7,0.52777,3.86
101,07-05-2021,35,9,96.8,2.319,2.395,3.2,4.6,96.8,2.556,2.707,17.04,81.43,13.9,3.3,8.7,0.59543,3.86
102,07-05-2021,35,10,96.2,2.303,2.395,3.8,4.8,96.2,2.564,2.707,18.21,78.86,14.4,4,8.7,0.66348,3.86

File: AOVdf/Shank - Shank.csv
S.No,Date,Time,Months,Sample,Gmb,Gmm,"Air Voids, Va",Binder Content (%),Density,Gse,Gsb,VMA,VFB,Vbe,VMB,Pba,Pbe,Traffic
1,16-09-2019,Month 1,1,1,2.339,2.505,6.6,5.6,93.4,2.734,2.560,#REF!,#REF!,#REF!,7.1,2.6,3.0,25984
2,,,1,2,2.338,2.505,6.7,5.6,93.3,2.734,2.560,#REF!,#REF!,#REF!,7.1,2.6,3.0,25984
3,,,1,3,2.309,2.505,7.8,4.8,92.2,2.697,2.560,#REF!,#REF!,#REF!,8.5,2.1,2.7,25984
4,,,1,4,2.321,2.505,7.3,4.8,92.7,2.697,2.560,#REF!,#REF!,#REF!,7.9,2.1,2.7,25984
5,,,1,5,2.294,2.505,8.4,5.6,91.6,2.734,2.560,#REF!,#REF!,#REF!,9.2,2.6,3.0,25984
6,,,1,6,2.295,2.505,8.4,5.6,91.6,2.734,2.560,#REF!,#REF!,#REF!,9.2,2.6,3.0,25984
7,,,1,7,2.299,2.505,8.2,5.3,91.8,2.720,2.560,#REF!,#REF!,#REF!,9.0,2.4,2.9,25984
8,,,1,8,2.356,2.505,5.9,5.3,94.1,2.720,2.560,#REF!,#REF!,#REF!,6.3,2.4,2.9,25984
9,,,1,9,2.309,2.505,7.8,5.8,92.2,2.744,2.560,#REF!,#REF!,#REF!,8.5,2.7,3.1,25984
10,,,1,10,2.319,2.505,7.4,5.8,92.6,2.744,2.560,#REF!,#REF!,#REF!,8.0,2.7,3.1,25984
2,18-10-2019,Month 2,2,1,2.32,2.505,7.4,5.3,92.6,2.720,2.560,#REF!,#REF!,#REF!,8.0,2.4,2.9,52094
12,,,2,2,2.329,2.505,7.0,5.3,93,2.720,2.560,#REF!,#REF!,#REF!,7.6,2.4,2.9,52094
13,,,2,3,2.284,2.505,8.8,4.9,91.2,2.702,2.560,#REF!,#REF!,#REF!,9.7,2.1,2.8,52094
14,,,2,4,2.286,2.505,8.7,4.9,91.2,2.702,2.560,#REF!,#REF!,#REF!,9.6,2.1,2.8,52094
15,,,2,5,2.289,2.505,8.6,4.9,91.4,2.702,2.560,#REF!,#REF!,#REF!,9.4,2.1,2.8,52094
16,,,2,6,2.287,2.505,8.7,4.9,91.3,2.702,2.560,#REF!,#REF!,#REF!,9.5,2.1,2.8,52094
17,,,2,7,2.287,2.505,8.7,5.1,91.3,2.711,2.560,#REF!,#REF!,#REF!,9.5,2.3,2.8,52094
18,,,2,8,2.283,2.505,8.9,5.1,91.1,2.711,2.560,#REF!,#REF!,#REF!,9.7,2.3,2.8,52094
19,,,2,9,2.329,2.505,7.0,5.4,93,2.725,2.560,#REF!,#REF!,#REF!,7.6,2.5,2.9,52094
20,,,2,10,2.342,2.505,6.5,5.4,93.5,2.725,2.560,#REF!,#REF!,#REF!,7.0,2.5,2.9,52094
21,19-11-2019,Month 3,3,1,2.42,2.505,3.4,5.3,96.6,2.720,2.560,#REF!,#REF!,#REF!,3.5,2.4,2.9,78331
22,,,3,2,2.388,2.505,4.7,5.3,95.9,2.720,2.560,#REF!,#REF!,#REF!,4.9,2.4,2.9,78331
23,,,3,3,2.39,2.505,4.6,5.7,96,2.739,2.560,#REF!,#REF!,#REF!,4.8,2.7,3.0,78331
24,,,3,4,2.378,2.505,5.1,5.7,95.5,2.739,2.560,#REF!,#REF!,#REF!,5.3,2.7,3.0,78331
25,,,3,5,2.36,2.505,5.8,5.5,94.8,2.730,2.560,#REF!,#REF!,#REF!,6.1,2.5,3.0,78331
26,,,3,6,2.299,2.505,8.2,5.5,91.8,2.730,2.560,#REF!,#REF!,#REF!,9.0,2.5,3.0,78331
27,,,3,7,2.325,2.505,7.2,5.5,92.8,2.730,2.560,#REF!,#REF!,#REF!,7.7,2.5,3.0,78331
28,,,3,8,2.325,2.505,7.2,5.5,92.8,2.730,2.560,#REF!,#REF!,#REF!,7.7,2.5,3.0,78331
29,,,3,9,2.347,2.505,6.3,5,93.7,2.706,2.560,#REF!,#REF!,#REF!,6.7,2.2,2.8,78331
30,,,3,10,2.364,2.505,5.6,5,94.4,2.706,2.560,#REF!,#REF!,#REF!,6.0,2.2,2.8,78331
31,24-12-2019,Month 4,4,1,2.318,2.505,7.5,4.6,92.5,2.688,2.560,#REF!,#REF!,#REF!,8.1,1.9,2.7,104696
32,,,4,2,2.335,2.505,6.8,4.6,93.2,2.688,2.560,#REF!,#REF!,#REF!,7.3,1.9,2.7,104696
33,,,4,3,2.294,2.505,8.4,4.8,91.6,2.697,2.560,#REF!,#REF!,#REF!,9.2,2.1,2.7,104696
34,,,4,4,2.36,2.505,5.8,4.8,94.2,2.697,2.560,#REF!,#REF!,#REF!,6.1,2.1,2.7,104696
35,,,4,5,2.332,2.505,6.9,4.7,93.1,2.693,2.560,#REF!,#REF!,#REF!,7.4,2.0,2.7,104696
36,,,4,6,2.399,2.505,4.2,4.7,95.8,2.693,2.560,#REF!,#REF!,#REF!,4.4,2.0,2.7,104696
37,,,4,7,2.297,2.505,8.3,4.8,91.7,2.697,2.560,#REF!,#REF!,#REF!,9.1,2.1,2.7,104696
38,,,4,8,2.313,2.505,7.7,4.8,92.3,2.697,2.560,#REF!,#REF!,#REF!,8.3,2.1,2.7,104696
39,,,4,9,2.309,2.505,7.8,4.7,92.2,2.693,2.560,#REF!,#REF!,#REF!,8.5,2.0,2.7,104696
40,,,4,10,2.339,2.505,6.6,4.7,93.4,2.693,2.560,#REF!,#REF!,#REF!,7.1,2.0,2.7,104696
41,28-01-2020,Month 5,5,1,2.316,2.505,7.5,5.6,92.5,2.734,2.560,#REF!,#REF!,#REF!,8.2,2.6,3.0,131189
42,,,5,2,2.314,2.505,7.6,5.6,92.4,2.734,2.560,#REF!,#REF!,#REF!,8.3,2.6,3.0,131189
43,,,5,3,2.352,2.505,6.1,5.2,93.9,2.716,2.560,#REF!,#REF!,#REF!,6.5,2.3,2.9,131189
44,,,5,4,2.306,2.505,7.9,5.2,92.1,2.716,2.560,#REF!,#REF!,#REF!,8.6,2.3,2.9,131189
45,,,5,5,2.378,2.505,5.1,4.4,94.9,2.679,2.560,#REF!,#REF!,#REF!,5.3,1.8,2.6,131189
46,,,5,6,2.393,2.505,4.5,4.4,95.5,2.679,2.560,#REF!,#REF!,#REF!,4.7,1.8,2.6,131189
47,,,5,7,2.381,2.505,5.0,4.9,95,2.702,2.560,#REF!,#REF!,#REF!,5.2,2.1,2.8,131189
48,,,5,8,2.38,2.505,5.0,4.9,95,2.702,2.560,#REF!,#REF!,#REF!,5.3,2.1,2.8,131189
49,,,5,9,2.35,2.505,6.2,5.5,93.8,2.730,2.560,#REF!,#REF!,#REF!,6.6,2.5,3.0,131189
50,,,5,10,2.372,2.505,5.3,5.5,94.7,2.730,2.560,#REF!,#REF!,#REF!,5.6,2.5,3.0,131189
51,27-02-2020,Month 6,6,1,2.335,2.505,6.8,5.5,93.2,2.730,2.560,#REF!,#REF!,#REF!,7.3,2.5,3.0,157811
52,,,6,2,2.335,2.505,6.8,5.5,93.2,2.730,2.560,#REF!,#REF!,#REF!,7.3,2.5,3.0,157811
53,,,6,3,2.31,2.505,7.8,4.8,92.2,2.697,2.560,#REF!,#REF!,#REF!,8.4,2.1,2.7,157811
54,,,6,4,2.332,2.505,6.9,4.8,93.1,2.697,2.560,#REF!,#REF!,#REF!,7.4,2.1,2.7,157811
55,,,6,5,2.352,2.505,6.1,4.7,93.9,2.693,2.560,#REF!,#REF!,#REF!,6.5,2.0,2.7,157811
56,,,6,6,2.345,2.505,6.4,4.7,93.6,2.693,2.560,#REF!,#REF!,#REF!,6.8,2.0,2.7,157811
57,,,6,7,2.312,2.505,7.7,4.7,92.3,2.693,2.560,#REF!,#REF!,#REF!,8.3,2.0,2.7,157811
58,,,6,8,2.338,2.505,6.7,4.7,93.3,2.693,2.560,#REF!,#REF!,#REF!,7.1,2.0,2.7,157811
59,,,6,9,2.326,2.505,7.1,5,92.8,2.706,2.560,#REF!,#REF!,#REF!,7.7,2.2,2.8,157811
60,,,6,10,2.351,2.505,6.1,5,93.9,2.706,2.560,#REF!,#REF!,#REF!,6.5,2.2,2.8,157811
61,9/9/2020,Month 13,13,1,2.323,2.505,7.3,5,92.7,2.706,2.560,#REF!,#REF!,#REF!,7.8,2.2,2.8,347830
62,,,13,2,2.329,2.505,7.0,5,93,2.706,2.560,#REF!,#REF!,#REF!,7.6,2.2,2.8,347830
63,,,13,3,2.342,2.505,6.5,5.3,93.5,2.720,2.560,#REF!,#REF!,#REF!,7.0,2.4,2.9,347830
64,,,13,4,2.335,2.505,6.8,5.3,93.2,2.720,2.560,#REF!,#REF!,#REF!,7.3,2.4,2.9,347830
65,,,13,5,2.364,2.505,5.6,4.9,94.4,2.702,2.560,#REF!,#REF!,#REF!,6.0,2.1,2.8,347830
66,,,13,6,2.385,2.505,4.8,4.9,95.2,2.702,2.560,#REF!,#REF!,#REF!,5.0,2.1,2.8,347830
67,,,13,7,2.379,2.505,5.0,5,95,2.706,2.560,#REF!,#REF!,#REF!,5.3,2.2,2.8,347830
68,,,13,8,2.351,2.505,6.1,5,93.9,2.706,2.560,#REF!,#REF!,#REF!,6.5,2.2,2.8,347830
69,,,13,9,2.384,2.505,4.8,5,95.2,2.706,2.560,#REF!,#REF!,#REF!,5.1,2.2,2.8,347830
70,,,13,10,2.365,2.505,5.6,5,94.4,2.706,2.560,#REF!,#REF!,#REF!,5.9,2.2,2.8,347830
71,20-10-2020,Month 14,14,1,2.345,2.505,6.4,4.6,93.6,2.688,2.560,#REF!,#REF!,#REF!,6.8,1.9,2.7,375507
72,,,14,2,2.349,2.505,6.2,4.6,93.8,2.688,2.560,#REF!,#REF!,#REF!,6.6,1.9,2.7,375507
73,,,14,3,2.334,2.505,6.8,4.9,93.2,2.702,2.560,#REF!,#REF!,#REF!,7.3,2.1,2.8,375507
74,,,14,4,2.326,2.505,7.1,4.9,92.9,2.702,2.560,#REF!,#REF!,#REF!,7.7,2.1,2.8,375507
75,,,14,5,2.357,2.505,5.9,4.8,94.1,2.697,2.560,#REF!,#REF!,#REF!,6.3,2.1,2.7,375507
76,,,14,6,2.364,2.505,5.6,4.8,94.4,2.697,2.560,#REF!,#REF!,#REF!,6.0,2.1,2.7,375507
77,,,14,7,2.359,2.505,5.8,4.9,94.2,2.702,2.560,#REF!,#REF!,#REF!,6.2,2.1,2.8,375507
78,,,14,8,2.353,2.505,6.1,4.9,93.9,2.702,2.560,#REF!,#REF!,#REF!,6.5,2.1,2.8,375507
79,,,14,9,2.381,2.505,5.0,5,95,2.706,2.560,#REF!,#REF!,#REF!,5.2,2.2,2.8,375507
80,,,14,10,2.366,2.505,5.5,5,94.5,2.706,2.560,#REF!,#REF!,#REF!,5.9,2.2,2.8,375507
81,12/11/2020,Month 15,15,1,2.406,2.505,4.0,5,96.1,2.706,2.560,#REF!,#REF!,#REF!,4.1,2.2,2.8,403318
82,,,15,2,2.358,2.505,5.9,5,94.1,2.706,2.560,#REF!,#REF!,#REF!,6.2,2.2,2.8,403318
83,,,15,3,2.382,2.505,4.9,5.2,95.1,2.716,2.560,#REF!,#REF!,#REF!,5.2,2.3,2.9,403318
84,,,15,4,2.322,2.505,7.3,5.2,92.7,2.716,2.560,#REF!,#REF!,#REF!,7.9,2.3,2.9,403318
85,,,15,5,2.328,2.505,7.1,4.9,92.9,2.702,2.560,#REF!,#REF!,#REF!,7.6,2.1,2.8,403318
86,,,15,6,2.324,2.505,7.2,4.9,92.8,2.702,2.560,#REF!,#REF!,#REF!,7.8,2.1,2.8,403318
87,,,15,7,2.359,2.505,5.8,5.1,94.2,2.711,2.560,#REF!,#REF!,#REF!,6.2,2.3,2.8,403318
88,,,15,8,2.31,2.505,7.8,5.1,92.2,2.711,2.560,#REF!,#REF!,#REF!,8.4,2.3,2.8,403318
89,,,15,9,2.38,2.505,5.0,4.8,95,2.697,2.560,#REF!,#REF!,#REF!,5.3,2.1,2.7,403318
90,,,15,10,2.381,2.505,5.0,4.8,95,2.697,2.560,#REF!,#REF!,#REF!,5.2,2.1,2.7,403318
91,10/12/2020,Month 16,16,1,2.361,2.505,5.7,4.4,94.2,2.679,2.560,#REF!,#REF!,#REF!,6.1,1.8,2.6,431265
92,,,16,2,2.328,2.505,7.1,4.4,92.9,2.679,2.560,#REF!,#REF!,#REF!,7.6,1.8,2.6,431265
93,,,16,3,2.358,2.505,5.9,4.9,94.1,2.702,2.560,#REF!,#REF!,#REF!,6.2,2.1,2.8,431265
94,,,16,4,2.322,2.505,7.3,4.9,92.7,2.702,2.560,#REF!,#REF!,#REF!,7.9,2.1,2.8,431265
95,,,16,5,2.26,2.505,9.8,4.4,90.2,2.679,2.560,#REF!,#REF!,#REF!,10.8,1.8,2.6,431265
96,,,16,6,2.385,2.505,4.8,4.4,95.2,2.679,2.560,#REF!,#REF!,#REF!,5.0,1.8,2.6,431265
97,,,16,7,2.38,2.505,5.0,5.1,95,2.711,2.560,#REF!,#REF!,#REF!,5.3,2.3,2.8,431265
98,,,16,8,2.369,2.505,5.4,5.1,94.6,2.711,2.560,#REF!,#REF!,#REF!,5.7,2.3,2.8,431265
99,,,16,9,2.421,2.505,3.4,4.6,96.6,2.688,2.560,#REF!,#REF!,#REF!,3.5,1.9,2.7,431265
100,,,16,10,2.361,2.505,5.7,4.6,94.2,2.688,2.560,#REF!,#REF!,#REF!,6.1,1.9,2.7,431265
101,7/1/2021,Month 17,17,1,2.337,2.505,6.7,4.5,93.3,2.684,2.560,#REF!,#REF!,#REF!,7.2,1.9,2.6,459348
102,,,17,2,2.326,2.505,7.1,4.5,92.9,2.684,2.560,#REF!,#REF!,#REF!,7.7,1.9,2.6,459348
103,,,17,3,2.358,2.505,5.9,4.7,94.1,2.693,2.560,#REF!,#REF!,#REF!,6.2,2.0,2.7,459348
104,,,17,4,2.342,2.505,6.5,4.7,93.5,2.693,2.560,#REF!,#REF!,#REF!,7.0,2.0,2.7,459348
105,,,17,5,2.375,2.505,5.2,4.6,94.8,2.688,2.560,#REF!,#REF!,#REF!,5.5,1.9,2.7,459348
106,,,17,6,2.392,2.505,4.5,4.6,95.5,2.688,2.560,#REF!,#REF!,#REF!,4.7,1.9,2.7,459348
107,,,17,7,2.345,2.505,6.4,4.8,93.6,2.697,2.560,#REF!,#REF!,#REF!,6.8,2.1,2.7,459348
108,,,17,8,2.371,2.505,5.3,4.8,94.7,2.697,2.560,#REF!,#REF!,#REF!,5.6,2.1,2.7,459348
109,11/2/2021,Month 18,18,1,2.31,2.505,7.8,5,92.2,2.706,2.560,#REF!,#REF!,#REF!,8.4,2.2,2.8,487567
110,,,18,2,2.301,2.505,8.1,4.8,91.9,2.697,2.560,#REF!,#REF!,#REF!,8.9,2.1,2.7,487567
111,,,18,3,2.392,2.505,4.5,4.9,95.5,2.702,2.560,#REF!,#REF!,#REF!,4.7,2.1,2.8,487567
112,,,18,4,2.388,2.505,4.7,4.6,95.3,2.688,2.560,#REF!,#REF!,#REF!,4.9,1.9,2.7,487567
113,,,18,5,2.317,2.505,7.5,4.9,92.5,2.702,2.560,#REF!,#REF!,#REF!,8.1,2.1,2.8,487567
114,,,18,6,2.338,2.505,6.7,4.8,93.3,2.697,2.560,#REF!,#REF!,#REF!,7.1,2.1,2.7,487567
115,,,18,7,2.377,2.505,5.1,4.9,94.9,2.702,2.560,#REF!,#REF!,#REF!,5.4,2.1,2.8,487567
116,,,18,8,2.338,2.505,6.7,4.9,93.3,2.702,2.560,#REF!,#REF!,#REF!,7.1,2.1,2.8,487567
117,,,18,9,2.4,2.505,4.2,4.7,95.8,2.693,2.560,#REF!,#REF!,#REF!,4.4,2.0,2.7,487567
118,,,18,10,2.35,2.505,6.2,4.9,93.8,2.702,2.560,#REF!,#REF!,#REF!,6.6,2.1,2.8,487567
119,,,18,11,2.348,2.505,6.3,5,93.7,2.706,2.560,#REF!,#REF!,#REF!,6.7,2.2,2.8,487567
120,,,18,12,2.358,2.505,5.9,4.8,94.1,2.697,2.560,#REF!,#REF!,#REF!,6.2,2.1,2.7,487567
121,18-03-2021,Month 19,19,1,2.389,2.505,4.6,4.2,95.4,2.671,2.560,#REF!,#REF!,#REF!,4.9,1.7,2.5,515924
122,,,19,2,2.342,2.505,6.5,4.4,93.5,2.680,2.560,#REF!,#REF!,#REF!,7.0,1.8,2.6,515924
123,,,19,3,2.348,2.505,6.3,4.6,93.7,2.688,2.560,#REF!,#REF!,#REF!,6.7,1.9,2.7,515924
124,,,19,4,2.353,2.505,6.1,4.6,93.9,2.686,2.560,#REF!,#REF!,#REF!,6.5,1.9,2.6,515924
125,,,19,5,2.358,2.505,5.9,4.6,94.1,2.686,2.560,#REF!,#REF!,#REF!,6.2,1.9,2.6,515924
126,,,19,6,2.375,2.505,5.2,4.6,94.8,2.687,2.560,#REF!,#REF!,#REF!,5.5,1.9,2.7,515924
127,,,19,7,2.351,2.505,6.1,4.6,93.9,2.688,2.560,#REF!,#REF!,#REF!,6.5,1.9,2.7,515924
128,,,19,8,2.337,2.505,6.7,4.6,93.3,2.690,2.560,#REF!,#REF!,#REF!,7.2,2.0,2.7,515924
129,,,19,9,2.347,2.505,6.3,4.6,93.7,2.690,2.560,#REF!,#REF!,#REF!,6.7,2.0,2.7,515924
130,,,19,10,2.344,2.505,6.4,4.5,93.6,2.685,2.560,#REF!,#REF!,#REF!,6.9,1.9,2.6,515924
131,,,19,11,2.359,2.505,5.8,4.9,94.2,2.701,2.560,#REF!,#REF!,#REF!,6.2,2.1,2.8,515924
132,,,19,12,2.351,2.505,6.1,4.6,93.9,2.688,2.560,#REF!,#REF!,#REF!,6.5,1.9,2.7,515924
133,7/10/2021,Month 23,23,1,2.297,2.505,8.3,4.8,94.9,2.696,2.560,#REF!,#REF!,#REF!,8.7,2.1,2.7,630739
134,,,23,2,2.343,2.505,6.5,4.9,95.9,2.700,2.560,#REF!,#REF!,#REF!,6.7,2.1,2.8,630739
135,,,23,3,2.355,2.505,6.0,5.0,96.9,2.704,2.560,#REF!,#REF!,#REF!,6.2,2.2,2.8,630739
136,,,23,4,2.429,2.505,3.0,4.9,97.9,2.700,2.560,#REF!,#REF!,#REF!,3.1,2.1,2.8,630739
137,,,23,5,2.388,2.505,4.7,5.0,98.9,2.706,2.560,#REF!,#REF!,#REF!,4.7,2.2,2.8,630739
138,,,23,6,2.385,2.505,4.8,4.8,99.9,2.699,2.560,#REF!,#REF!,#REF!,4.8,2.1,2.8,630739
139,,,23,7,2.370,2.505,5.4,5.0,100.9,2.706,2.560,#REF!,#REF!,#REF!,5.3,2.2,2.8,630739
140,,,23,8,2.323,2.505,7.3,4.8,101.9,2.698,2.560,#REF!,#REF!,#REF!,7.1,2.1,2.7,630739
141,8/10/2021,Month 24,24,1,2.314,2.505,7.6,4.6,102.9,2.688,2.560,#REF!,#REF!,#REF!,7.4,1.9,2.7,659792
142,,,24,2,2.337,2.505,6.7,4.7,103.9,2.691,2.560,#REF!,#REF!,#REF!,6.5,2.0,2.7,659792
143,,,24,3,2.368,2.505,5.5,4.7,104.9,2.693,2.560,#REF!,#REF!,#REF!,5.2,2.0,2.7,659792
144,,,24,4,2.329,2.505,7.0,4.7,105.9,2.693,2.560,#REF!,#REF!,#REF!,6.6,2.0,2.7,659792
145,,,24,5,2.382,2.505,4.9,5.1,106.9,2.709,2.560,#REF!,#REF!,#REF!,4.6,2.2,2.8,659792
146,,,24,6,2.330,2.505,7.0,4.5,107.9,2.682,2.560,#REF!,#REF!,#REF!,6.5,1.9,2.6,659792
147,9/15/2021,Month 25,25,1,2.330,2.505,7.0,4.7,108.9,2.692,2.560,#REF!,#REF!,#REF!,6.4,2.0,2.7,688987
148,,,25,2,2.394,2.505,4.4,4.4,109.9,2.679,2.560,#REF!,#REF!,#REF!,4.0,1.8,2.6,688987
149,,,25,3,2.328,2.505,7.1,4.8,110.9,2.697,2.560,#REF!,#REF!,#REF!,6.4,2.1,2.7,688987
150,,,25,4,2.355,2.505,6.0,4.7,111.9,2.692,2.560,#REF!,#REF!,#REF!,5.4,2.0,2.7,688987
151,,,25,5,2.356,2.505,6.0,4.7,112.9,2.693,2.560,#REF!,#REF!,#REF!,5.3,2.0,2.7,688987
152,,,25,6,2.388,2.505,4.7,4.7,113.9,2.693,2.560,#REF!,#REF!,#REF!,4.1,2.0,2.7,688987
153,10/22/2021,Month 26,26,1,2.337,2.505,6.7,4.5,114.9,2.683,2.560,#REF!,#REF!,#REF!,5.8,1.9,2.6,718325
154,,,26,2,2.347,2.505,6.3,4.5,115.9,2.683,2.560,#REF!,#REF!,#REF!,5.4,1.9,2.6,718325
155,,,26,3,2.259,2.505,9.8,4.4,116.9,2.681,2.560,#REF!,#REF!,#REF!,8.4,1.8,2.6,718325
156,,,26,4,2.282,2.505,8.9,4.4,117.9,2.681,2.560,#REF!,#REF!,#REF!,7.5,1.8,2.6,718325
157,,,26,5,2.347,2.505,6.3,4.5,118.9,2.684,2.560,#REF!,#REF!,#REF!,5.3,1.9,2.6,718325
158,,,26,6,2.357,2.505,5.9,4.5,119.9,2.684,2.560,#REF!,#REF!,#REF!,4.9,1.9,2.6,718325
159,,,26,7,2.336,2.505,6.7,4.5,120.9,2.684,2.560,#REF!,#REF!,#REF!,5.6,1.9,2.6,718325
160,,,26,8,2.322,2.505,7.3,4.5,121.9,2.684,2.560,#REF!,#REF!,#REF!,6.0,1.9,2.6,718325
161,11/26/2021,Month 27,27,1,2.324,2.505,7.2,4.6,122.9,2.687,2.560,#REF!,#REF!,#REF!,5.9,1.9,2.7,747805
162,,,27,2,2.315,2.505,7.6,4.6,123.9,2.687,2.560,#REF!,#REF!,#REF!,6.1,1.9,2.7,747805
163,,,27,3,2.389,2.505,4.6,4.5,124.9,2.684,2.560,#REF!,#REF!,#REF!,3.7,1.9,2.6,747805
164,,,27,4,2.344,2.505,6.4,4.5,125.9,2.684,2.560,#REF!,#REF!,#REF!,5.1,1.9,2.6,747805
165,,,27,5,2.368,2.505,5.5,4.5,126.9,2.686,2.560,#REF!,#REF!,#REF!,4.3,1.9,2.6,747805
166,,,27,6,2.373,2.505,5.2,4.5,127.9,2.684,2.560,#REF!,#REF!,#REF!,4.1,1.9,2.6,747805
167,,,27,7,2.352,2.505,6.1,4.5,128.9,2.684,2.560,#REF!,#REF!,#REF!,4.7,1.9,2.6,747805
168,,,27,8,2.400,2.505,4.2,4.5,129.9,2.684,2.560,#REF!,#REF!,#REF!,3.2,1.9,2.6,747805
169,7/5/2022,Month 35,35,1,2.413,2.505,3.7,5.3,130.9,2.718,2.560,#REF!,#REF!,#REF!,2.8,2.4,2.9,988870
170,,,35,2,2.343,2.505,6.5,5.0,131.9,2.705,2.560,#REF!,#REF!,#REF!,4.9,2.2,2.8,988870
171,,,35,3,2.386,2.505,4.7,5.2,132.9,2.715,2.560,#REF!,#REF!,#REF!,3.6,2.3,2.9,988870
172,,,35,4,2.310,2.505,7.8,5.0,133.9,2.705,2.560,#REF!,#REF!,#REF!,5.8,2.2,2.8,988870
173,,,35,5,2.344,2.505,6.4,5.1,134.9,2.711,2.560,#REF!,#REF!,#REF!,4.8,2.3,2.8,988870
174,,,35,6,2.353,2.505,6.1,5.0,135.9,2.705,2.560,#REF!,#REF!,#REF!,4.5,2.2,2.8,988870
175,,,35,7,2.387,2.505,4.7,5.0,136.9,2.705,2.560,#REF!,#REF!,#REF!,3.4,2.2,2.8,988870
176,,,35,8,2.373,2.505,5.3,4.6,137.9,2.689,2.560,#REF!,#REF!,#REF!,3.8,2.0,2.7,988870
177,,,35,9,2.372,2.505,5.3,5,138.9,2.706,2.560,#REF!,#REF!,#REF!,3.8,2.2,2.8,988870
178,,,35,10,2.310,2.505,7.8,5,139.9,2.706,2.560,#REF!,#REF!,#REF!,5.6,2.2,2.8,988870

File: AOVdf/Shank_clean.csv
S.No,Date,Time,Sample,Month,Pagg,Gmb,Gmm,"Air-voids, Va",Binder Content,Density,Gse,Gsb,VMA,VFB,Vbe,VMB,Pba,Pbe,"Traffic, msa"
1,2019/09/16,Month 1,1,1,94.4,2.320,2.505,7.4,5.6,92.6,2.607,2.560,14.44,48.86,7.1,8.0,0.7,4.9,0.0260
2,2019/09/16,Month 1,2,1,94.4,2.329,2.505,7.0,5.6,93.0,2.607,2.560,14.11,50.20,7.1,7.6,0.7,4.9,0.0260
3,2019/09/16,Month 1,3,1,95.2,2.284,2.505,8.8,4.8,91.2,2.607,2.560,15.05,41.40,6.2,9.7,0.7,4.1,0.0260
4,2019/09/16,Month 1,4,1,95.2,2.286,2.505,8.7,4.8,91.3,2.607,2.560,14.98,41.64,6.2,9.6,0.7,4.1,0.0260
5,2019/09/16,Month 1,5,1,94.4,2.289,2.505,8.6,5.6,91.4,2.607,2.560,15.58,44.67,7.0,9.4,0.7,4.9,0.0260
6,2019/09/16,Month 1,6,1,94.4,2.287,2.505,8.7,5.6,91.3,2.607,2.560,15.66,44.42,7.0,9.5,0.7,4.9,0.0260
7,2019/09/16,Month 1,7,1,94.7,2.287,2.505,8.7,5.3,91.3,2.607,2.560,15.39,43.45,6.7,9.5,0.7,4.6,0.0260
8,2019/09/16,Month 1,8,1,94.7,2.283,2.505,8.9,5.3,91.1,2.607,2.560,15.54,42.96,6.7,9.7,0.7,4.6,0.0260
9,2019/09/16,Month 1,9,1,94.7,2.329,2.505,7.0,5.3,93.0,2.607,2.560,13.84,49.22,6.8,7.6,0.7,4.6,0.0260
10,2019/09/16,Month 1,10,1,94.7,2.342,2.505,6.5,5.3,93.5,2.607,2.560,13.35,51.28,6.8,7.0,0.7,4.6,0.0260
11,2019/10/18,Month 2,1,2,94.4,2.339,2.505,6.6,5.6,93.4,2.607,2.560,13.74,51.77,7.1,7.1,0.7,4.9,0.0521
12,2019/10/18,Month 2,2,2,94.4,2.338,2.505,6.7,5.6,93.3,2.607,2.560,13.78,51.61,7.1,7.1,0.7,4.9,0.0521
13,2019/10/18,Month 2,3,2,94.8,2.309,2.505,7.8,5.2,92.2,2.607,2.560,14.49,45.98,6.7,8.5,0.7,4.5,0.0521
14,2019/10/18,Month 2,4,2,94.8,2.321,2.505,7.3,5.2,92.7,2.607,2.560,14.04,47.69,6.7,7.9,0.7,4.5,0.0521
15,2019/10/18,Month 2,5,2,94.9,2.294,2.505,8.4,5.1,91.6,2.607,2.560,14.95,43.66,6.5,9.2,0.7,4.4,0.0521
16,2019/10/18,Month 2,6,2,94.9,2.295,2.505,8.4,5.1,91.6,2.607,2.560,14.91,43.79,6.5,9.2,0.7,4.4,0.0521
17,2019/10/18,Month 2,7,2,95.1,2.299,2.505,8.2,4.9,91.8,2.607,2.560,14.59,43.62,6.4,9.0,0.7,4.2,0.0521
18,2019/10/18,Month 2,8,2,95.1,2.356,2.505,5.9,4.9,94.1,2.607,2.560,12.47,52.30,6.5,6.3,0.7,4.2,0.0521
19,2019/10/18,Month 2,9,2,94.5,2.309,2.505,7.8,5.5,92.2,2.607,2.560,14.76,46.98,6.9,8.5,0.7,4.8,0.0521
20,2019/10/18,Month 2,10,2,94.5,2.319,2.505,7.4,5.5,92.6,2.607,2.560,14.39,48.39,7.0,8.0,0.7,4.8,0.0521
21,2019/11/19,Month 3,1,3,94.7,2.318,2.505,7.5,5.3,92.5,2.607,2.560,14.24,47.59,6.8,8.1,0.7,4.6,0.0783
22,2019/11/19,Month 3,2,3,94.7,2.335,2.505,6.8,5.3,93.2,2.607,2.560,13.61,50.15,6.8,7.3,0.7,4.6,0.0783
23,2019/11/19,Month 3,3,3,94.6,2.294,2.505,8.4,5.4,91.6,2.607,2.560,15.22,44.66,6.8,9.2,0.7,4.7,0.0783
24,2019/11/19,Month 3,4,3,94.7,2.360,2.505,5.8,5.3,94.2,2.607,2.560,12.69,54.38,6.9,6.1,0.7,4.6,0.0783
25,2019/11/19,Month 3,5,3,94.5,2.332,2.505,6.9,5.5,93.1,2.607,2.560,13.91,50.34,7.0,7.4,0.7,4.8,0.0783
26,2019/11/19,Month 3,6,3,94.5,2.321,2.505,7.3,5.5,92.7,2.607,2.560,14.31,48.68,7.0,7.9,0.7,4.8,0.0783
27,2019/11/19,Month 3,7,3,94.5,2.297,2.505,8.3,5.5,91.7,2.607,2.560,15.20,45.37,6.9,9.1,0.7,4.8,0.0783
28,2019/11/19,Month 3,8,3,94.5,2.313,2.505,7.7,5.5,92.3,2.607,2.560,14.61,47.53,6.9,8.3,0.7,4.8,0.0783
29,2019/11/19,Month 3,9,3,95.0,2.309,2.505,7.8,5.0,92.2,2.607,2.560,14.31,45.30,6.5,8.5,0.7,4.3,0.0783
30,2019/11/19,Month 3,10,3,95.0,2.339,2.505,6.6,5.0,93.4,2.607,2.560,13.19,49.77,6.6,7.1,0.7,4.3,0.0783
31,2019/12/24,Month 4,1,4,94.7,2.335,2.505,6.8,5.3,93.2,2.607,2.560,13.61,50.15,6.8,7.3,0.7,4.6,0.1047
32,2019/12/24,Month 4,2,4,94.7,2.335,2.505,6.8,5.3,93.2,2.607,2.560,13.61,50.15,6.8,7.3,0.7,4.6,0.1047
33,2019/12/24,Month 4,3,4,95.1,2.310,2.505,7.8,4.9,92.2,2.607,2.560,14.18,45.09,6.4,8.4,0.7,4.2,0.1047
34,2019/12/24,Month 4,4,4,95.1,2.332,2.505,6.9,4.9,93.1,2.607,2.560,13.36,48.31,6.5,7.4,0.7,4.2,0.1047
35,2019/12/24,Month 4,5,4,95.1,2.352,2.505,6.1,4.9,93.9,2.607,2.560,12.62,51.59,6.5,6.5,0.7,4.2,0.1047
36,2019/12/24,Month 4,6,4,95.1,2.345,2.505,6.4,4.9,93.6,2.607,2.560,12.88,50.40,6.5,6.8,0.7,4.2,0.1047
37,2019/12/24,Month 4,7,4,94.9,2.312,2.505,7.7,5.1,92.3,2.607,2.560,14.28,46.06,6.6,8.3,0.7,4.4,0.1047
38,2019/12/24,Month 4,8,4,94.9,2.338,2.505,6.7,5.1,93.3,2.607,2.560,13.32,49.95,6.7,7.1,0.7,4.4,0.1047
39,2019/12/24,Month 4,9,4,94.6,2.326,2.505,7.1,5.4,92.9,2.607,2.560,14.04,49.10,6.9,7.7,0.7,4.7,0.1047
40,2019/12/24,Month 4,10,4,94.6,2.351,2.505,6.1,5.4,93.9,2.607,2.560,13.11,53.12,7.0,6.6,0.7,4.7,0.1047
41,2020/01/28,Month 5,1,5,95.0,2.336,2.505,6.7,5.0,93.3,2.607,2.560,13.30,49.29,6.6,7.2,0.7,4.3,0.1312
42,2020/01/28,Month 5,2,5,95.0,2.327,2.505,7.1,5.0,92.9,2.607,2.560,13.64,47.89,6.5,7.6,0.7,4.3,0.1312
43,2020/01/28,Month 5,3,5,94.7,2.335,2.505,6.8,5.3,93.2,2.607,2.560,13.61,50.15,6.8,7.3,0.7,4.6,0.1312
44,2020/01/28,Month 5,4,5,94.7,2.341,2.505,6.5,5.3,93.5,2.607,2.560,13.39,51.11,6.8,7.0,0.7,4.6,0.1312
45,2020/01/28,Month 5,5,5,95.1,2.331,2.505,6.9,4.9,93.1,2.607,2.560,13.40,48.15,6.5,7.5,0.7,4.2,0.1312
46,2020/01/28,Month 5,6,5,95.1,2.366,2.505,5.5,4.9,94.5,2.607,2.560,12.10,54.13,6.5,5.9,0.7,4.2,0.1312
47,2020/01/28,Month 5,7,5,95.0,2.325,2.505,7.2,5.0,92.8,2.607,2.560,13.71,47.59,6.5,7.7,0.7,4.3,0.1312
48,2020/01/28,Month 5,8,5,95.0,2.325,2.505,7.2,5.0,92.8,2.607,2.560,13.71,47.59,6.5,7.7,0.7,4.3,0.1312
49,2020/01/28,Month 5,9,5,95.0,2.347,2.505,6.3,5.0,93.7,2.607,2.560,12.89,51.09,6.6,6.7,0.7,4.3,0.1312
50,2020/01/28,Month 5,10,5,95.0,2.364,2.505,5.6,5.0,94.4,2.607,2.560,12.26,54.10,6.6,6.0,0.7,4.3,0.1312
51,2020/02/27,Month 6,1,6,95.0,2.337,2.505,6.7,5.0,93.3,2.607,2.560,13.27,49.44,6.6,7.2,0.7,4.3,0.1578
52,2020/02/27,Month 6,2,6,95.0,2.347,2.505,6.3,5.0,93.7,2.607,2.560,12.89,51.09,6.6,6.7,0.7,4.3,0.1578
53,2020/02/27,Month 6,3,6,94.8,2.336,2.505,6.7,5.2,93.3,2.607,2.560,13.49,49.97,6.7,7.2,0.7,4.5,0.1578
54,2020/02/27,Month 6,4,6,94.8,2.346,2.505,6.3,5.2,93.7,2.607,2.560,13.12,51.60,6.8,6.8,0.7,4.5,0.1578
55,2020/02/27,Month 6,5,6,95.1,2.347,2.505,6.3,4.9,93.7,2.607,2.560,12.80,50.74,6.5,6.7,0.7,4.2,0.1578
56,2020/02/27,Month 6,6,6,95.1,2.357,2.505,5.9,4.9,94.1,2.607,2.560,12.43,52.47,6.5,6.3,0.7,4.2,0.1578
57,2020/02/27,Month 6,7,6,94.9,2.336,2.505,6.7,5.1,93.3,2.607,2.560,13.39,49.63,6.6,7.2,0.7,4.4,0.1578
58,2020/02/27,Month 6,8,6,94.9,2.322,2.505,7.3,5.1,92.7,2.607,2.560,13.91,47.49,6.6,7.9,0.7,4.4,0.1578
59,2020/02/27,Month 6,9,6,95.2,2.340,2.505,6.6,4.8,93.4,2.607,2.560,12.97,49.22,6.4,7.1,0.7,4.1,0.1578
60,2020/02/27,Month 6,10,6,95.2,2.342,2.505,6.5,4.8,93.5,2.607,2.560,12.90,49.55,6.4,7.0,0.7,4.1,0.1578
61,2020/09/09,Month 13,1,13,94.5,2.350,2.505,6.2,5.5,93.8,2.607,2.560,13.24,53.27,7.1,6.6,0.7,4.8,0.3478
62,2020/09/09,Month 13,2,13,94.5,2.337,2.505,6.7,5.5,93.3,2.607,2.560,13.72,51.13,7.0,7.2,0.7,4.8,0.3478
63,2020/09/09,Month 13,3,13,95.2,2.368,2.505,5.5,4.8,94.5,2.607,2.560,11.93,54.16,6.5,5.8,0.7,4.1,0.3478
64,2020/09/09,Month 13,4,13,95.2,2.329,2.505,7.0,4.8,93.0,2.607,2.560,13.38,47.49,6.4,7.6,0.7,4.1,0.3478
65,2020/09/09,Month 13,5,13,95.3,2.382,2.505,4.9,4.7,95.1,2.607,2.560,11.32,56.61,6.4,5.2,0.7,4.0,0.3478
66,2020/09/09,Month 13,6,13,95.3,2.330,2.505,7.0,4.7,93.0,2.607,2.560,13.25,47.29,6.3,7.5,0.7,4.0,0.3478
67,2020/09/09,Month 13,7,13,95.3,2.352,2.505,6.1,4.7,93.9,2.607,2.560,12.43,50.88,6.3,6.5,0.7,4.0,0.3478
68,2020/09/09,Month 13,8,13,95.3,2.345,2.505,6.4,4.7,93.6,2.607,2.560,12.69,49.68,6.3,6.8,0.7,4.0,0.3478
69,2020/09/09,Month 13,9,13,95.0,2.356,2.505,5.9,5.0,94.1,2.607,2.560,12.56,52.65,6.6,6.3,0.7,4.3,0.3478
70,2020/09/09,Month 13,10,13,95.0,2.342,2.505,6.5,5.0,93.5,2.607,2.560,13.08,50.25,6.6,7.0,0.7,4.3,0.3478
71,2020/10/20,Month 14,1,14,95.2,2.337,2.505,6.7,4.8,93.3,2.607,2.560,13.08,48.74,6.4,7.2,0.7,4.1,0.3755
72,2020/10/20,Month 14,2,14,95.1,2.326,2.505,7.1,4.9,92.9,2.607,2.560,13.58,47.39,6.4,7.7,0.7,4.2,0.3755
73,2020/10/20,Month 14,3,14,95.0,2.358,2.505,5.9,5.0,94.1,2.607,2.560,12.49,53.00,6.6,6.2,0.7,4.3,0.3755
74,2020/10/20,Month 14,4,14,95.1,2.342,2.505,6.5,4.9,93.5,2.607,2.560,12.99,49.90,6.5,7.0,0.7,4.2,0.3755
75,2020/10/20,Month 14,5,14,95.0,2.375,2.505,5.2,5.0,94.8,2.607,2.560,11.86,56.23,6.7,5.5,0.7,4.3,0.3755
76,2020/10/20,Month 14,6,14,95.2,2.352,2.505,6.1,4.8,93.9,2.607,2.560,12.53,51.24,6.4,6.5,0.7,4.1,0.3755
77,2020/10/20,Month 14,7,14,95.0,2.345,2.505,6.4,5.0,93.6,2.607,2.560,12.97,50.75,6.6,6.8,0.7,4.3,0.3755
78,2020/10/20,Month 14,8,14,95.2,2.371,2.505,5.3,4.8,94.7,2.607,2.560,11.82,54.74,6.5,5.7,0.7,4.1,0.3755
79,2020/10/20,Month 14,9,14,95.0,2.347,2.505,6.3,5.0,93.7,2.607,2.560,12.89,51.09,6.6,6.7,0.7,4.3,0.3755
80,2020/10/20,Month 14,10,14,95.0,2.354,2.505,6.0,5.0,94.0,2.607,2.560,12.63,52.29,6.6,6.4,0.7,4.3,0.3755
81,2020/11/12,Month 15,1,15,95.6,2.345,2.505,6.4,4.4,93.6,2.607,2.560,12.42,48.57,6.0,6.8,0.7,3.7,0.4033
82,2020/11/12,Month 15,2,15,95.6,2.349,2.505,6.2,4.4,93.8,2.607,2.560,12.27,49.25,6.0,6.6,0.7,3.7,0.4033
83,2020/11/12,Month 15,3,15,95.1,2.334,2.505,6.8,4.9,93.2,2.607,2.560,13.29,48.62,6.5,7.3,0.7,4.2,0.4033
84,2020/11/12,Month 15,4,15,95.1,2.326,2.505,7.1,4.9,92.9,2.607,2.560,13.58,47.39,6.4,7.7,0.7,4.2,0.4033
85,2020/11/12,Month 15,5,15,95.6,2.357,2.505,5.9,4.4,94.1,2.607,2.560,11.97,50.65,6.1,6.3,0.7,3.7,0.4033
86,2020/11/12,Month 15,6,15,95.6,2.364,2.505,5.6,4.4,94.4,2.607,2.560,11.71,51.93,6.1,6.0,0.7,3.7,0.4033
87,2020/11/12,Month 15,7,15,94.9,2.359,2.505,5.8,5.1,94.2,2.607,2.560,12.54,53.53,6.7,6.2,0.7,4.4,0.4033
88,2020/11/12,Month 15,8,15,94.9,2.353,2.505,6.1,5.1,93.9,2.607,2.560,12.76,52.46,6.7,6.5,0.7,4.4,0.4033
89,2020/11/12,Month 15,9,15,95.4,2.381,2.505,5.0,4.6,95.0,2.607,2.560,11.26,56.04,6.3,5.2,0.7,3.9,0.4033
90,2020/11/12,Month 15,10,15,95.4,2.366,2.505,5.5,4.6,94.5,2.607,2.560,11.82,53.05,6.3,5.9,0.7,3.9,0.4033
91,2020/12/10,Month 16,1,16,95.0,2.316,2.505,7.5,5.0,92.5,2.607,2.560,14.05,46.28,6.5,8.2,0.7,4.3,0.4313
92,2020/12/10,Month 16,2,16,95.2,2.314,2.505,7.6,4.8,92.4,2.607,2.560,13.94,45.30,6.3,8.3,0.7,4.1,0.4313
93,2020/12/10,Month 16,3,16,95.1,2.352,2.505,6.1,4.9,93.9,2.607,2.560,12.62,51.59,6.5,6.5,0.7,4.2,0.4313
94,2020/12/10,Month 16,4,16,95.4,2.306,2.505,7.9,4.6,92.1,2.607,2.560,14.06,43.48,6.1,8.6,0.7,3.9,0.4313
95,2020/12/10,Month 16,5,16,95.1,2.378,2.505,5.1,4.9,94.9,2.607,2.560,11.65,56.49,6.6,5.3,0.7,4.2,0.4313
96,2020/12/10,Month 16,6,16,95.2,2.393,2.505,4.5,4.8,95.5,2.607,2.560,11.00,59.36,6.5,4.7,0.7,4.1,0.4313
97,2020/12/10,Month 16,7,16,95.1,2.381,2.505,5.0,4.9,95.0,2.607,2.560,11.54,57.10,6.6,5.2,0.7,4.2,0.4313
98,2020/12/10,Month 16,8,16,95.1,2.380,2.505,5.0,4.9,95.0,2.607,2.560,11.58,56.90,6.6,5.3,0.7,4.2,0.4313
99,2020/12/10,Month 16,9,16,95.3,2.350,2.505,6.2,4.7,93.8,2.607,2.560,12.51,50.53,6.3,6.6,0.7,4.0,0.4313
100,2020/12/10,Month 16,10,16,95.0,2.372,2.505,5.3,5.0,94.7,2.607,2.560,11.97,55.63,6.7,5.6,0.7,4.3,0.4313
101,2021/01/07,Month 17,1,17,95.4,2.389,2.505,4.6,4.6,95.4,2.607,2.560,10.96,57.76,6.3,4.9,0.7,3.9,0.4593
102,2021/01/07,Month 17,2,17,95.4,2.342,2.505,6.5,4.6,93.5,2.607,2.560,12.71,48.82,6.2,7.0,0.7,3.9,0.4593
103,2021/01/07,Month 17,3,17,95.1,2.348,2.505,6.3,4.9,93.7,2.607,2.560,12.77,50.90,6.5,6.7,0.7,4.2,0.4593
104,2021/01/07,Month 17,4,17,95.1,2.358,2.505,5.9,4.9,94.1,2.607,2.560,12.39,52.65,6.5,6.2,0.7,4.2,0.4593
105,2021/01/07,Month 17,5,17,95.2,2.375,2.505,5.2,4.8,94.8,2.607,2.560,11.67,55.53,6.5,5.5,0.7,4.1,0.4593
106,2021/01/07,Month 17,6,17,95.2,2.351,2.505,6.1,4.8,93.9,2.607,2.560,12.56,51.06,6.4,6.6,0.7,4.1,0.4593
107,2021/01/07,Month 17,7,17,95.1,2.357,2.505,5.9,4.9,94.1,2.607,2.560,12.43,52.47,6.5,6.3,0.7,4.2,0.4593
108,2021/01/07,Month 17,8,17,95.1,2.347,2.505,6.3,4.9,93.7,2.607,2.560,12.80,50.74,6.5,6.7,0.7,4.2,0.4593
109,2021/01/07,Month 17,9,17,95.0,2.344,2.505,6.4,5.0,93.6,2.607,2.560,13.01,50.58,6.6,6.9,0.7,4.3,0.4593
110,2021/01/07,Month 17,10,17,95.0,2.359,2.505,5.8,5.0,94.2,2.607,2.560,12.45,53.18,6.6,6.2,0.7,4.3,0.4593
111,2021/02/11,Month 18,1,18,95.4,2.367,2.505,5.5,4.6,94.5,2.607,2.560,11.78,53.24,6.3,5.8,0.7,3.9,0.4876
112,2021/02/11,Month 18,2,18,95.4,2.358,2.505,5.9,4.6,94.1,2.607,2.560,12.12,51.57,6.2,6.2,0.7,3.9,0.4876
113,2021/02/11,Month 18,3,18,95.2,2.382,2.505,4.9,4.8,95.1,2.607,2.560,11.41,56.96,6.5,5.2,0.7,4.1,0.4876
114,2021/02/11,Month 18,4,18,95.2,2.351,2.505,6.1,4.8,93.9,2.607,2.560,12.56,51.06,6.4,6.6,0.7,4.1,0.4876
115,2021/02/11,Month 18,5,18,95.3,2.328,2.505,7.1,4.7,92.9,2.607,2.560,13.33,46.98,6.3,7.6,0.7,4.0,0.4876
116,2021/02/11,Month 18,6,18,95.3,2.324,2.505,7.2,4.7,92.8,2.607,2.560,13.48,46.38,6.3,7.8,0.7,4.0,0.4876
117,2021/02/11,Month 18,7,18,95.2,2.359,2.505,5.8,4.8,94.2,2.607,2.560,12.27,52.48,6.4,6.2,0.7,4.1,0.4876
118,2021/02/11,Month 18,8,18,95.2,2.358,2.505,5.9,4.8,94.1,2.607,2.560,12.30,52.30,6.4,6.2,0.7,4.1,0.4876
119,2021/02/11,Month 18,9,18,95.3,2.380,2.505,5.0,4.7,95.0,2.607,2.560,11.39,56.19,6.4,5.3,0.7,4.0,0.4876
120,2021/02/11,Month 18,10,18,95.3,2.381,2.505,5.0,4.7,95.0,2.607,2.560,11.35,56.40,6.4,5.2,0.7,4.0,0.4876
121,2021/03/18,Month 19,1,19,95.4,2.360,2.505,5.8,4.6,94.2,2.607,2.560,12.04,51.94,6.3,6.1,0.7,3.9,0.5159
122,2021/03/18,Month 19,2,19,95.3,2.329,2.505,7.0,4.7,93.0,2.607,2.560,13.29,47.13,6.3,7.6,0.7,4.0,0.5159
123,2021/03/18,Month 19,3,19,95.2,2.342,2.505,6.5,4.8,93.5,2.607,2.560,12.90,49.55,6.4,7.0,0.7,4.1,0.5159
124,2021/03/18,Month 19,4,19,95.0,2.335,2.505,6.8,5.0,93.2,2.607,2.560,13.34,49.13,6.6,7.3,0.7,4.3,0.5159
125,2021/03/18,Month 19,5,19,94.9,2.364,2.505,5.6,5.1,94.4,2.607,2.560,12.36,54.45,6.7,6.0,0.7,4.4,0.5159
126,2021/03/18,Month 19,6,19,95.5,2.385,2.505,4.8,4.5,95.2,2.607,2.560,11.02,56.52,6.2,5.0,0.7,3.8,0.5159
127,2021/03/18,Month 19,7,19,95.1,2.379,2.505,5.0,4.9,95.0,2.607,2.560,11.61,56.69,6.6,5.3,0.7,4.2,0.5159
128,2021/03/18,Month 19,8,19,95.6,2.351,2.505,6.1,4.4,93.9,2.607,2.560,12.20,49.59,6.0,6.6,0.7,3.7,0.5159
129,2021/03/18,Month 19,9,19,95.3,2.384,2.505,4.8,4.7,95.2,2.607,2.560,11.24,57.03,6.4,5.1,0.7,4.0,0.5159
130,2021/03/18,Month 19,10,19,95.2,2.365,2.505,5.6,4.8,94.4,2.607,2.560,12.04,53.59,6.5,5.9,0.7,4.1,0.5159
131,2021/07/10,Month 23,1,23,95.3,2.361,2.505,5.7,4.7,94.3,2.607,2.560,12.10,52.49,6.3,6.1,0.7,4.0,0.6307
132,2021/07/10,Month 23,2,23,95.6,2.328,2.505,7.1,4.4,92.9,2.607,2.560,13.05,45.87,6.0,7.6,0.7,3.7,0.6307
133,2021/07/10,Month 23,3,23,95.2,2.358,2.505,5.9,4.8,94.1,2.607,2.560,12.30,52.30,6.4,6.2,0.7,4.1,0.6307
134,2021/07/10,Month 23,4,23,95.3,2.367,2.505,5.5,4.7,94.5,2.607,2.560,11.88,53.61,6.4,5.8,0.7,4.0,0.6307
135,2021/07/10,Month 23,5,23,95.6,2.351,2.505,6.1,4.4,93.9,2.607,2.560,12.20,49.59,6.0,6.6,0.7,3.7,0.6307
136,2021/07/10,Month 23,6,23,95.3,2.385,2.505,4.8,4.7,95.2,2.607,2.560,11.20,57.25,6.4,5.0,0.7,4.0,0.6307
137,2021/07/10,Month 23,7,23,95.2,2.380,2.505,5.0,4.8,95.0,2.607,2.560,11.48,56.55,6.5,5.3,0.7,4.1,0.6307
138,2021/07/10,Month 23,8,23,95.1,2.369,2.505,5.4,4.9,94.6,2.607,2.560,11.99,54.70,6.6,5.7,0.7,4.2,0.6307
139,2021/07/10,Month 23,9,23,95.2,2.369,2.505,5.4,4.8,94.6,2.607,2.560,11.89,54.35,6.5,5.7,0.7,4.1,0.6307
140,2021/07/10,Month 23,10,23,95.3,2.361,2.505,5.7,4.7,94.3,2.607,2.560,12.10,52.49,6.3,6.1,0.7,4.0,0.6307
141,2021/08/10,Month 24,1,24,95.5,2.357,2.505,5.9,4.5,94.1,2.607,2.560,12.06,51.02,6.2,6.3,0.7,3.8,0.6598
142,2021/08/10,Month 24,2,24,95.5,2.366,2.505,5.5,4.5,94.5,2.607,2.560,11.73,52.68,6.2,5.9,0.7,3.8,0.6598
143,2021/08/10,Month 24,3,24,95.3,2.392,2.505,4.5,4.7,95.5,2.607,2.560,10.94,58.78,6.4,4.7,0.7,4.0,0.6598
144,2021/08/10,Month 24,4,24,95.3,2.388,2.505,4.7,4.7,95.3,2.607,2.560,11.09,57.90,6.4,4.9,0.7,4.0,0.6598
145,2021/08/10,Month 24,5,24,95.4,2.364,2.505,5.6,4.6,94.4,2.607,2.560,11.89,52.68,6.3,6.0,0.7,3.9,0.6598
146,2021/08/10,Month 24,6,24,95.4,2.338,2.505,6.7,4.6,93.3,2.607,2.560,12.86,48.17,6.2,7.1,0.7,3.9,0.6598
147,2021/08/10,Month 24,7,24,95.2,2.377,2.505,5.1,4.8,94.9,2.607,2.560,11.60,55.93,6.5,5.4,0.7,4.1,0.6598
148,2021/08/10,Month 24,8,24,95.2,2.338,2.505,6.7,4.8,93.3,2.607,2.560,13.05,48.90,6.4,7.1,0.7,4.1,0.6598
149,2021/08/10,Month 24,9,24,95.1,2.367,2.505,5.5,4.9,94.5,2.607,2.560,12.06,54.32,6.6,5.8,0.7,4.2,0.6598
150,2021/08/10,Month 24,10,24,95.1,2.348,2.505,6.3,4.9,93.7,2.607,2.560,12.77,50.90,6.5,6.7,0.7,4.2,0.6598
151,2021/09/15,Month 25,1,25,95.6,2.358,2.505,5.9,4.4,94.1,2.607,2.560,11.93,50.83,6.1,6.2,0.7,3.7,0.6890
152,2021/09/15,Month 25,2,25,95.5,2.367,2.505,5.5,4.5,94.5,2.607,2.560,11.69,52.87,6.2,5.8,0.7,3.8,0.6890
153,2021/09/15,Month 25,3,25,95.4,2.389,2.505,4.6,4.6,95.4,2.607,2.560,10.96,57.76,6.3,4.9,0.7,3.9,0.6890
154,2021/09/15,Month 25,4,25,95.4,2.344,2.505,6.4,4.6,93.6,2.607,2.560,12.64,49.15,6.2,6.9,0.7,3.9,0.6890
155,2021/09/15,Month 25,5,25,95.4,2.368,2.505,5.5,4.6,94.5,2.607,2.560,11.75,53.44,6.3,5.8,0.7,3.9,0.6890
156,2021/09/15,Month 25,6,25,95.4,2.373,2.505,5.3,4.6,94.7,2.607,2.560,11.56,54.41,6.3,5.6,0.7,3.9,0.6890
157,2021/09/15,Month 25,7,25,95.4,2.352,2.505,6.1,4.6,93.9,2.607,2.560,12.34,50.51,6.2,6.5,0.7,3.9,0.6890
158,2021/09/15,Month 25,8,25,95.5,2.357,2.505,5.9,4.5,94.1,2.607,2.560,12.06,51.02,6.2,6.3,0.7,3.8,0.6890
159,2021/09/15,Month 25,9,25,95.1,2.369,2.505,5.4,4.9,94.6,2.607,2.560,11.99,54.70,6.6,5.7,0.7,4.2,0.6890
160,2021/09/15,Month 25,10,25,95.6,2.372,2.505,5.3,4.4,94.7,2.607,2.560,11.41,53.47,6.1,5.6,0.7,3.7,0.6890
161,2021/10/22,Month 26,1,26,95.5,2.372,2.505,5.3,4.5,94.7,2.607,2.560,11.50,53.85,6.2,5.6,0.7,3.8,0.7183
162,2021/10/22,Month 26,2,26,95.5,2.349,2.505,6.2,4.5,93.8,2.607,2.560,12.36,49.62,6.1,6.6,0.7,3.8,0.7183
163,2021/10/22,Month 26,3,26,95.6,2.367,2.505,5.5,4.4,94.5,2.607,2.560,11.60,52.50,6.1,5.8,0.7,3.7,0.7183
164,2021/10/22,Month 26,4,26,95.6,2.355,2.505,6.0,4.4,94.0,2.607,2.560,12.05,50.29,6.1,6.4,0.7,3.7,0.7183
165,2021/10/22,Month 26,5,26,95.5,2.356,2.505,5.9,4.5,94.1,2.607,2.560,12.10,50.84,6.2,6.3,0.7,3.8,0.7183
166,2021/10/22,Month 26,6,26,95.5,2.388,2.505,4.7,4.5,95.3,2.607,2.560,10.91,57.18,6.2,4.9,0.7,3.8,0.7183
167,2021/10/22,Month 26,7,26,95.4,2.378,2.505,5.1,4.6,94.9,2.607,2.560,11.37,55.42,6.3,5.3,0.7,3.9,0.7183
168,2021/10/22,Month 26,8,26,95.4,2.353,2.505,6.1,4.6,93.9,2.607,2.560,12.30,50.69,6.2,6.5,0.7,3.9,0.7183
169,2021/10/22,Month 26,9,26,95.6,2.365,2.505,5.6,4.4,94.4,2.607,2.560,11.67,52.12,6.1,5.9,0.7,3.7,0.7183
170,2021/10/22,Month 26,10,26,95.6,2.374,2.505,5.2,4.4,94.8,2.607,2.560,11.34,53.87,6.1,5.5,0.7,3.7,0.7183
171,2021/11/26,Month 27,1,27,95.4,2.375,2.505,5.2,4.6,94.8,2.607,2.560,11.48,54.81,6.3,5.5,0.7,3.9,0.7478
172,2021/11/26,Month 27,2,27,95.4,2.343,2.505,6.5,4.6,93.5,2.607,2.560,12.68,48.99,6.2,6.9,0.7,3.9,0.7478
173,2021/11/26,Month 27,3,27,95.5,2.355,2.505,6.0,4.5,94.0,2.607,2.560,12.14,50.67,6.1,6.4,0.7,3.8,0.7478
174,2021/11/26,Month 27,4,27,95.5,2.347,2.505,6.3,4.5,93.7,2.607,2.560,12.44,49.28,6.1,6.7,0.7,3.8,0.7478
175,2021/11/26,Month 27,5,27,95.5,2.388,2.505,4.7,4.5,95.3,2.607,2.560,10.91,57.18,6.2,4.9,0.7,3.8,0.7478
176,2021/11/26,Month 27,6,27,95.3,2.385,2.505,4.8,4.7,95.2,2.607,2.560,11.20,57.25,6.4,5.0,0.7,4.0,0.7478
177,2021/11/26,Month 27,7,27,95.3,2.370,2.505,5.4,4.7,94.6,2.607,2.560,11.76,54.19,6.4,5.7,0.7,4.0,0.7478
178,2021/11/26,Month 27,8,27,95.6,2.368,2.505,5.5,4.4,94.5,2.607,2.560,11.56,52.69,6.1,5.8,0.7,3.7,0.7478
179,2021/11/26,Month 27,9,27,95.6,2.372,2.505,5.3,4.4,94.7,2.607,2.560,11.41,53.47,6.1,5.6,0.7,3.7,0.7478
180,2021/11/26,Month 27,10,27,95.5,2.379,2.505,5.0,4.5,95.0,2.607,2.560,11.24,55.26,6.2,5.3,0.7,3.8,0.7478
181,2022/07/05,Month 35,1,35,95.6,2.413,2.505,3.7,4.4,96.3,2.607,2.560,9.87,62.90,6.2,3.8,0.7,3.7,0.9889
182,2022/07/05,Month 35,2,35,95.3,2.343,2.505,6.5,4.7,93.5,2.607,2.560,12.80,49.45,6.3,6.9,0.7,4.0,0.9889
183,2022/07/05,Month 35,3,35,95.5,2.386,2.505,4.7,4.5,95.3,2.607,2.560,10.97,56.82,6.2,5.0,0.7,3.8,0.9889
184,2022/07/05,Month 35,4,35,95.4,2.344,2.505,6.4,4.6,93.6,2.607,2.560,12.69,49.31,6.3,6.9,0.7,3.9,0.9889
185,2022/07/05,Month 35,5,35,95.5,2.353,2.505,6.1,4.5,93.9,2.607,2.560,12.22,50.26,6.1,6.5,0.7,3.8,0.9889
186,2022/07/05,Month 35,6,35,95.4,2.387,2.505,4.7,4.6,95.3,2.607,2.560,11.03,57.38,6.3,4.9,0.7,3.9,0.9889
187,2022/07/05,Month 35,7,35,95.4,2.373,2.505,5.3,4.6,94.7,2.607,2.560,11.54,54.34,6.3,5.6,0.7,3.8,0.9889
188,2022/07/05,Month 35,8,35,95.6,2.372,2.505,5.3,4.4,94.7,2.607,2.560,11.43,53.48,6.1,5.6,0.7,3.7,0.9889
