Repository: UttejK/AOVdf

File: AOVdf/Thum - Thum.csv
S.No,Date,Time,,Sample,Pagg,Gmb,Gmm,"Air Voids, Va",Binder Content (%),Density,Gse,Gsb,VMA,VFB,Vbe,VMB,Pba,Pbe,Film thickness,Traffic
1,28-01-2020,Month 1,1,1,91.8,2.165,2.359,8.2,5.1,91.8,2.532,2.361,15.86,48.14,7.6,9.0,3.0,2.1,8.70,0.2764
2,,,1,2,91.0,2.146,2.359,9.0,5.1,91.0,2.532,2.361,17.33,47.89,8.3,9.9,3.0,2.1,8.70,0.2764
3,,,1,3,92.1,2.173,2.359,7.9,5.7,92.1,2.556,2.361,15.23,48.24,7.3,8.6,3.3,2.4,8.70,0.2764
4,,,1,4,91.3,2.154,2.359,8.7,5.7,91.3,2.556,2.361,16.71,48.00,8.0,9.5,3.3,2.4,8.70,0.2764
5,,,1,5,90.9,2.144,2.359,9.1,5.3,90.9,2.540,2.361,17.48,47.87,8.4,10.0,3.1,2.2,8.70,0.2764
6,,,1,6,91.4,2.156,2.359,8.6,5.3,91.4,2.540,2.361,16.56,48.02,8.0,9.4,3.1,2.2,8.70,0.2764
7,,,1,7,93.3,2.201,2.359,6.7,5.1,93.3,2.532,2.361,13.04,48.62,6.3,7.2,3.0,2.1,8.70,0.2764
8,,,1,8,93.0,2.193,2.359,7.0,5.1,93.0,2.532,2.361,13.67,48.51,6.6,7.6,3.0,2.1,8.70,0.2764
9,27-02-2020,Month 2,2,1,92.7,2.225,2.401,7.3,5.1,92.7,2.583,2.361,12.68,42.21,5.4,7.9,3.8,1.3,8.70,0.5544
10,,,2,2,91.6,2.199,2.401,8.4,5.1,91.6,2.583,2.361,14.71,42.82,6.3,9.2,3.8,1.3,8.70,0.5544
11,,,2,3,91.9,2.207,2.401,8.1,5.0,91.9,2.579,2.361,14.09,42.66,6.0,8.8,3.7,1.3,8.70,0.5544
12,,,2,4,91.8,2.205,2.401,8.2,5.0,91.8,2.579,2.361,14.25,42.70,6.1,8.9,3.7,1.3,8.70,0.5544
13,,,2,5,91.7,2.202,2.401,8.3,5.1,91.7,2.583,2.361,14.48,42.76,6.2,9.0,3.8,1.3,8.70,0.5544
14,,,2,6,92.9,2.231,2.401,7.1,5.1,92.9,2.583,2.361,12.21,42.02,5.1,7.6,3.8,1.3,8.70,0.5544
15,,,2,7,93.6,2.247,2.401,6.4,4.9,93.6,2.575,2.361,10.95,41.42,4.5,6.9,3.6,1.3,8.70,0.5544
16,,,2,8,92.5,2.221,2.401,7.5,4.9,92.5,2.575,2.361,13.00,42.32,5.5,8.1,3.6,1.3,8.70,0.5544
17,9/9/2020,Month 9,9,1,93.6,2.208,2.359,6.4,4.8,93.6,2.521,2.361,12.48,48.72,6.1,6.8,2.8,2.0,8.70,2.5446
18,,,9,2,93.1,2.197,2.359,6.9,4.8,93.1,2.521,2.361,13.35,48.57,6.5,7.4,2.8,2.0,8.70,2.5446
19,,,9,3,93.7,2.21,2.359,6.3,4.8,93.7,2.521,2.361,12.32,48.74,6.0,6.7,2.8,2.0,8.70,2.5446
20,,,9,4,91.6,2.162,2.359,8.4,4.8,91.6,2.521,2.361,16.09,48.10,7.7,9.1,2.8,2.0,8.70,2.5446
21,,,9,5,92.9,2.191,2.359,7.1,5.2,92.9,2.536,2.361,13.82,48.48,6.7,7.7,3.0,2.2,8.70,2.5446
22,,,9,6,94.4,2.228,2.359,5.6,5.2,94.4,2.536,2.361,10.89,49.00,5.3,5.9,3.0,2.2,8.70,2.5446
23,,,9,7,95.5,2.254,2.359,4.5,4.7,95.5,2.517,2.361,8.80,49.40,4.3,4.7,2.7,2.0,8.70,2.5446
24,,,9,8,95.0,2.241,2.359,5.0,4.7,95.0,2.517,2.361,9.85,49.20,4.8,5.3,2.7,2.0,8.70,2.5446
25,20-10-2020,Month 10,10,1,93.2,2.238,2.401,6.8,4.5,93.2,2.559,2.361,11.66,41.78,4.9,7.3,3.4,1.1,8.70,2.8354
26,,,10,2,92.8,2.229,2.401,7.2,4.5,92.8,2.559,2.361,12.37,42.08,5.2,7.7,3.4,1.1,8.70,2.8354
27,,,10,3,94.4,2.266,2.401,5.6,4.3,94.4,2.552,2.361,9.44,40.41,3.8,6.0,3.3,1.0,8.70,2.8354
28,,,10,4,93.5,2.246,2.401,6.5,4.3,93.5,2.552,2.361,11.03,41.46,4.6,6.9,3.3,1.0,8.70,2.8354
29,,,10,5,94.8,2.275,2.401,5.2,4.6,94.8,2.563,2.361,8.72,39.78,3.5,5.5,3.5,1.1,8.70,2.8354
30,,,10,6,94.6,2.271,2.401,5.4,4.6,94.6,2.563,2.361,9.04,40.08,3.6,5.7,3.5,1.1,8.70,2.8354
31,,,10,7,96.0,2.305,2.401,4.0,4.5,96.0,2.559,2.361,6.29,36.45,2.3,4.2,3.4,1.1,8.70,2.8354
32,,,10,8,95.2,2.286,2.401,4.8,4.5,95.2,2.559,2.361,7.83,38.83,3.0,5.0,3.4,1.1,8.70,2.8354
33,11/12/2020,Month 11,11,1,93.1,2.196,2.359,6.9,5.1,93.1,2.532,2.361,13.43,48.55,6.5,7.4,3.0,2.1,8.70,3.1278
34,,,11,2,96.0,2.265,2.359,4.0,5.1,96.0,2.532,2.361,7.90,49.59,3.9,4.2,3.0,2.1,8.70,3.1278
35,,,11,3,93.2,2.198,2.359,6.8,4.7,93.2,2.517,2.361,13.27,48.58,6.4,7.3,2.7,2.0,8.70,3.1278
36,,,11,4,91.9,2.167,2.359,8.1,4.7,91.9,2.517,2.361,15.70,48.16,7.6,8.9,2.7,2.0,8.70,3.1278
37,,,11,5,94.5,2.229,2.359,5.5,4.9,94.5,2.525,2.361,10.81,49.02,5.3,5.8,2.8,2.1,8.70,3.1278
38,,,11,6,94.9,2.239,2.359,5.1,4.9,94.9,2.525,2.361,10.01,49.17,4.9,5.4,2.8,2.1,8.70,3.1278
39,,,11,7,93.9,2.214,2.359,6.1,4.8,93.9,2.521,2.361,12.01,48.80,5.9,6.5,2.8,2.0,8.70,3.1278
40,,,11,8,95.2,2.246,2.359,4.8,4.8,95.2,2.521,2.361,9.44,49.28,4.7,5.0,2.8,2.0,8.70,3.1278
41,12/10/2020,Month 12,12,1,94.1,2.259,2.401,5.9,4.3,94.1,2.552,2.361,9.99,40.83,4.1,6.3,3.3,1.0,8.70,3.4219
42,,,12,2,93.5,2.244,2.401,6.5,4.3,93.5,2.552,2.361,11.19,41.54,4.6,7.0,3.3,1.0,8.70,3.4219
43,,,12,3,95.4,2.29,2.401,4.6,4.3,95.4,2.552,2.361,7.51,38.42,2.9,4.8,3.3,1.0,8.70,3.4219
44,,,12,4,95.5,2.293,2.401,4.5,4.3,95.5,2.552,2.361,7.26,38.08,2.8,4.7,3.3,1.0,8.70,3.4219
45,,,12,5,94.7,2.273,2.401,5.3,4.3,94.7,2.552,2.361,8.88,39.93,3.5,5.6,3.3,1.0,8.70,3.4219
46,,,12,6,94.4,2.266,2.401,5.6,4.3,94.4,2.552,2.361,9.44,40.41,3.8,6.0,3.3,1.0,8.70,3.4219
47,,,12,7,94.7,2.273,2.401,5.3,4.3,94.7,2.552,2.361,8.88,39.93,3.5,5.6,3.3,1.0,8.70,3.4219
48,,,12,8,93.7,2.249,2.401,6.3,4.3,93.7,2.552,2.361,10.79,41.33,4.5,6.8,3.3,1.0,8.70,3.4219
49,1/7/2021,Month 13,13,1,94.9,2.239,2.359,5.1,5.0,94.9,2.528,2.361,10.01,49.17,4.9,5.4,2.9,2.1,8.70,3.7176
50,,,13,2,93.5,2.206,2.359,6.5,5.0,93.5,2.528,2.361,12.64,48.69,6.2,6.9,2.9,2.1,8.70,3.7176
51,,,13,3,95.4,2.251,2.359,4.6,4.8,95.4,2.521,2.361,9.04,49.35,4.5,4.8,2.8,2.0,8.70,3.7176
52,,,13,4,94.6,2.232,2.359,5.4,4.8,94.6,2.521,2.361,10.57,49.06,5.2,5.7,2.8,2.0,8.70,3.7176
53,,,13,5,94.9,2.239,2.359,5.1,4.9,94.9,2.525,2.361,10.01,49.17,4.9,5.4,2.8,2.1,8.70,3.7176
54,,,13,6,94.9,2.238,2.359,5.1,4.9,94.9,2.525,2.361,10.09,49.15,5.0,5.4,2.8,2.1,8.70,3.7176
55,,,13,7,93.8,2.212,2.359,6.2,4.7,93.8,2.517,2.361,12.16,48.77,5.9,6.6,2.7,2.0,8.70,3.7176
56,,,13,8,94.7,2.234,2.359,5.3,4.7,94.7,2.517,2.361,10.41,49.09,5.1,5.6,2.7,2.0,8.70,3.7176
57,2/11/2021,Month 14,14,1,93.9,2.255,2.401,6.1,4.3,93.9,2.552,2.361,10.31,41.04,4.2,6.5,3.3,1.0,8.70,4.0150
58,,,14,2,94.3,2.265,2.401,5.7,4.3,94.3,2.552,2.361,9.52,40.47,3.9,6.0,3.3,1.0,8.70,4.0150
59,,,14,3,94.7,2.273,2.401,5.3,4.2,94.7,2.548,2.361,8.88,39.93,3.5,5.6,3.2,1.0,8.70,4.0150
60,,,14,4,93.8,2.252,2.401,6.2,4.2,93.8,2.548,2.361,10.55,41.19,4.3,6.6,3.2,1.0,8.70,4.0150
61,,,14,5,94.6,2.272,2.401,5.4,4.2,94.6,2.548,2.361,8.96,40.01,3.6,5.7,3.2,1.0,8.70,4.0150
62,,,14,6,94.5,2.269,2.401,5.5,4.2,94.5,2.548,2.361,9.20,40.22,3.7,5.8,3.2,1.0,8.70,4.0150
63,,,14,7,95.5,2.292,2.401,4.5,4.4,95.5,2.555,2.361,7.35,38.20,2.8,4.8,3.3,1.1,8.70,4.0150
64,,,14,8,95.1,2.284,2.401,4.9,4.4,95.1,2.555,2.361,7.99,39.02,3.1,5.1,3.3,1.1,8.70,4.0150
65,18-03-2021,Month 15,15,1,94.6,2.231,2.359,5.4,4.2,94.6,2.498,2.361,10.65,49.05,5.2,5.7,2.4,1.8,8.70,4.3141
66,,,15,2,93.1,2.196,2.359,6.9,4.2,93.1,2.498,2.361,13.43,48.55,6.5,7.4,2.4,1.8,8.70,4.3141
67,,,15,3,95.3,2.248,2.359,4.7,4.9,95.3,2.525,2.361,9.28,49.31,4.6,4.9,2.8,2.1,8.70,4.3141
68,,,15,4,94.7,2.234,2.359,5.3,4.9,94.7,2.525,2.361,10.41,49.09,5.1,5.6,2.8,2.1,8.70,4.3141
69,,,15,5,95.7,2.258,2.359,4.3,4.4,95.7,2.506,2.361,8.47,49.47,4.2,4.5,2.5,1.9,8.70,4.3141
70,,,15,6,96.0,2.265,2.359,4.0,4.4,96.0,2.506,2.361,7.90,49.59,3.9,4.2,2.5,1.9,8.70,4.3141
71,,,15,7,95.5,2.253,2.359,4.5,4.3,95.5,2.502,2.361,8.88,49.39,4.4,4.7,2.5,1.8,8.70,4.3141
72,,,15,8,94.5,2.229,2.359,5.5,4.3,94.5,2.502,2.361,10.81,49.02,5.3,5.8,2.5,1.8,8.70,4.3141
73,7/10/2021,Month 19,19,1,95.6,2.295,2.401,4.4,4.6,95.6,2.563,2.361,7.12,37.88,2.7,4.6,3.5,1.1,8.70,5.5275
74,,,19,2,93.6,2.247,2.401,6.4,4.3,93.6,2.552,2.361,10.99,41.44,4.6,6.9,3.3,1.0,8.70,5.5275
75,,,19,3,96.6,2.319,2.401,3.4,4.3,96.6,2.552,2.361,5.12,33.59,1.7,3.5,3.3,1.0,8.70,5.5275
76,,,19,4,95.9,2.303,2.401,4.1,4.1,95.9,2.544,2.361,6.48,36.81,2.4,4.3,3.2,0.9,8.70,5.5275
77,,,19,5,96.3,2.312,2.401,3.7,4.6,96.3,2.563,2.361,5.75,35.28,2.0,3.9,3.5,1.1,8.70,5.5275
78,,,19,6,95.8,2.300,2.401,4.2,4.6,95.8,2.563,2.361,6.73,37.26,2.5,4.4,3.5,1.1,8.70,5.5275
79,,,19,7,95.9,2.303,2.401,4.1,4.3,95.9,2.552,2.361,6.49,36.82,2.4,4.3,3.3,1.0,8.70,5.5275
80,,,19,8,96.7,2.321,2.401,3.3,4.6,96.7,2.563,2.361,4.97,33.13,1.6,3.4,3.5,1.1,8.70,5.5275
81,8/10/2021,Month 20,20,1,97.4,2.298,2.359,2.6,4.8,97.4,2.521,2.361,5.20,50.29,2.6,2.7,2.8,2.0,8.70,5.8352
82,,,20,2,95.2,2.245,2.359,4.8,4.0,95.2,2.491,2.361,9.51,49.26,4.7,5.1,2.3,1.7,8.70,5.8352
83,,,20,3,96.7,2.280,2.359,3.3,3.9,96.7,2.487,2.361,6.64,49.88,3.3,3.4,2.2,1.7,8.70,5.8352
84,,,20,4,98.0,2.313,2.359,2.0,4.2,98.0,2.498,2.361,3.98,50.75,2.0,2.0,2.4,1.8,8.70,5.8352
85,,,20,5,96.7,2.282,2.359,3.3,4.8,96.7,2.521,2.361,6.54,49.91,3.3,3.4,2.8,2.0,8.70,5.8352
86,9/15/2021,Month 21,21,1,92.8,2.227,2.401,7.2,4.4,92.8,2.555,2.361,12.53,42.15,5.3,7.8,3.3,1.1,8.70,6.1446
87,,,21,2,96.8,2.323,2.401,3.2,4.6,96.8,2.563,2.361,4.79,32.52,1.6,3.3,3.5,1.1,8.70,6.1446
88,,,21,3,95.8,2.300,2.401,4.2,4.4,95.8,2.555,2.361,6.70,37.19,2.5,4.4,3.3,1.1,8.70,6.1446
89,,,21,4,96.7,2.321,2.401,3.3,4.6,96.7,2.563,2.361,4.95,33.07,1.6,3.4,3.5,1.1,8.70,6.1446
90,,,21,5,94.6,2.271,2.401,5.4,4.5,94.6,2.559,2.361,9.01,40.06,3.6,5.7,3.4,1.1,8.70,6.1446
91,10/22/2021,Month 22,22,1,97.0,2.329,2.401,3.0,4.4,97.0,2.555,2.361,4.34,30.80,1.3,3.1,3.3,1.1,8.70,6.4557
92,,,22,2,96.5,2.318,2.401,3.5,4.4,96.5,2.555,2.361,5.24,33.96,1.8,3.6,3.3,1.1,8.70,6.4557
93,,,22,3,93.6,2.246,2.401,6.4,3.9,93.6,2.536,2.361,10.99,41.44,4.6,6.9,3.0,0.9,8.70,6.4557
94,,,22,4,96.4,2.314,2.401,3.6,3.9,96.4,2.536,2.361,5.54,34.75,1.9,3.7,3.0,0.9,8.70,6.4557
95,,,22,5,95.6,2.296,2.401,4.4,4.6,95.6,2.563,2.361,7.05,37.76,2.7,4.6,3.5,1.1,8.70,6.4557
96,,,22,6,95.5,2.293,2.401,4.5,4.6,95.5,2.563,2.361,7.30,38.14,2.8,4.7,3.5,1.1,8.70,6.4557
97,,,22,7,95.2,2.287,2.401,4.8,4.4,95.2,2.555,2.361,7.77,38.76,3.0,5.0,3.3,1.1,8.70,6.4557
98,,,22,8,95.2,2.286,2.401,4.8,4.7,95.2,2.567,2.361,7.81,38.81,3.0,5.0,3.5,1.2,8.70,6.4557
99,11/26/2021,Month 23,23,1,94.0,2.218,2.359,6.0,4.3,94.0,2.502,2.361,11.69,48.86,5.7,6.4,2.5,1.8,8.70,6.7686
100,,,23,2,94.6,2.232,2.359,5.4,4.3,94.6,2.502,2.361,10.53,49.07,5.2,5.7,2.5,1.8,8.70,6.7686
101,,,23,3,95.2,2.247,2.359,4.8,4.6,95.2,2.513,2.361,9.39,49.29,4.6,5.0,2.7,1.9,8.70,6.7686
102,,,23,4,94.0,2.218,2.359,6.0,4.6,94.0,2.513,2.361,11.69,48.86,5.7,6.4,2.7,1.9,8.70,6.7686
103,,,23,5,96.6,2.278,2.359,3.4,4.4,96.6,2.506,2.361,6.83,49.84,3.4,3.5,2.5,1.9,8.70,6.7686
104,,,23,6,96.2,2.268,2.359,3.8,4.4,96.2,2.506,2.361,7.64,49.65,3.8,4.0,2.5,1.9,8.70,6.7686
105,,,23,7,97.5,2.300,2.359,2.5,4.4,97.5,2.506,2.361,5.06,50.33,2.5,2.6,2.5,1.9,8.70,6.7686
106,,,23,8,97.3,2.294,2.359,2.7,4.4,97.3,2.506,2.361,5.50,50.19,2.8,2.8,2.5,1.9,8.70,6.7686
107,7/5/2022,Month 31,31,1,96.3,2.271,2.359,3.7,4.3,96.3,2.502,2.361,7.41,49.70,3.7,3.9,2.5,1.8,8.70,9.3363
108,,,31,2,95.9,2.262,2.359,4.1,4.5,95.9,2.509,2.361,8.13,49.54,4.0,4.3,2.6,1.9,8.70,9.3363
109,,,31,3,96.1,2.266,2.359,3.9,4.5,96.1,2.509,2.361,7.79,49.62,3.9,4.1,2.6,1.9,8.70,9.3363
110,,,31,4,97.2,2.333,2.401,2.8,5,97.2,2.579,2.361,3.97,29.08,1.2,2.9,3.7,1.3,8.70,9.3363
111,,,31,5,96.0,2.305,2.401,4.0,5,96.0,2.579,2.361,6.29,36.45,2.3,4.2,3.7,1.3,8.70,9.3363
112,,,31,6,97.9,2.350,2.401,2.1,4.8,97.9,2.571,2.361,2.60,18.21,0.5,2.2,3.6,1.2,8.70,9.3363
113,,,31,7,96.8,2.324,2.401,3.2,4.9,96.8,2.575,2.361,4.70,32.22,1.5,3.3,3.6,1.3,8.70,9.3363
114,,,31,8,95.6,2.256,2.359,4.4,4.9,95.6,2.525,2.361,8.65,49.43,4.3,4.6,2.8,2.1,8.70,9.3363
115,,,31,9,95.9,2.262,2.359,4.1,4.7,95.9,2.517,2.361,8.15,49.54,4.0,4.3,2.7,2.0,8.70,9.3363
116,,,31,10,95.9,2.263,2.359,4.1,4.7,95.9,2.517,2.361,8.04,49.56,4.0,4.2,2.7,2.0,8.70,9.3363

File: AOVdf/shank2.csv
S.No,Date,Time,Months,Sample,Gmb,Gmm,Binder Content (%),Density,Gse,Gsb,VMA,VFB,Vbe,VMB,Pba,Pbe,Traffic,"Air Voids, Va"
1,16-09-2019,Month 1,1,1,2.339,2.505,5.6,93.4,2.734,2.560,99.09,93.31,92.5,7.1,2.6,3.0,25984,6.6
2,16-09-2020,Month 1,1,2,2.338,2.505,5.6,93.3,2.734,2.560,99.95,93.33,93.3,7.1,2.6,3.0,25984,6.7
3,16-09-2021,Month 1,1,3,2.309,2.505,4.8,92.2,2.697,2.560,99.93,92.17,92.1,8.5,2.1,2.7,25984,7.8
4,16-09-2022,Month 1,1,4,2.321,2.505,4.8,92.7,2.697,2.560,99.91,92.65,92.6,7.9,2.1,2.7,25984,7.3
5,16-09-2023,Month 1,1,5,2.294,2.505,5.6,91.6,2.734,2.560,99.88,91.57,91.5,9.2,2.6,3.0,25984,8.4
6,16-09-2024,Month 1,1,6,2.295,2.505,5.6,91.6,2.734,2.560,99.86,91.61,91.5,9.2,2.6,3.0,25984,8.4
7,16-09-2025,Month 1,1,7,2.299,2.505,5.3,91.8,2.720,2.560,99.84,91.76,91.6,9.0,2.4,2.9,25984,8.2
8,16-09-2026,Month 1,1,8,2.356,2.505,5.3,94.1,2.720,2.560,99.81,94.04,93.9,6.3,2.4,2.9,25984,5.9
9,16-09-2027,Month 1,1,9,2.309,2.505,5.8,92.2,2.744,2.560,99.79,92.16,92.0,8.5,2.7,3.1,25984,7.8
10,16-09-2028,Month 1,1,10,2.319,2.505,5.8,92.6,2.744,2.560,99.77,92.56,92.3,8.0,2.7,3.1,25984,7.4
11,18-10-2019,Month 2,2,1,2.32,2.505,5.3,92.6,2.720,2.560,99.98,92.61,92.6,8.0,2.4,2.9,52094,7.4
12,18-10-2020,Month 2,2,2,2.329,2.505,5.3,93,2.720,2.560,99.95,92.97,92.9,7.6,2.4,2.9,52094,7.0
13,18-10-2021,Month 2,2,3,2.284,2.505,4.9,91.2,2.702,2.560,99.93,91.17,91.1,9.7,2.1,2.8,52094,8.8
14,18-10-2022,Month 2,2,4,2.286,2.505,4.9,91.2,2.702,2.560,99.91,91.25,91.2,9.6,2.1,2.8,52094,8.7
15,18-10-2023,Month 2,2,5,2.289,2.505,4.9,91.4,2.702,2.560,99.88,91.37,91.3,9.4,2.1,2.8,52094,8.6
16,18-10-2024,Month 2,2,6,2.287,2.505,4.9,91.3,2.702,2.560,99.86,91.29,91.2,9.5,2.1,2.8,52094,8.7
17,18-10-2025,Month 2,2,7,2.287,2.505,5.1,91.3,2.711,2.560,99.84,91.28,91.1,9.5,2.3,2.8,52094,8.7
18,18-10-2026,Month 2,2,8,2.283,2.505,5.1,91.1,2.711,2.560,99.82,91.12,91.0,9.7,2.3,2.8,52094,8.9
19,18-10-2027,Month 2,2,9,2.329,2.505,5.4,93,2.725,2.560,99.79,92.96,92.8,7.6,2.5,2.9,52094,7.0
20,18-10-2028,Month 2,2,10,2.342,2.505,5.4,93.5,2.725,2.560,99.76,93.48,93.3,7.0,2.5,2.9,52094,6.5
21,19-11-2019,Month 3,3,1,2.42,2.505,5.3,96.6,2.720,2.560,99.98,96.61,96.6,3.5,2.4,2.9,78331,3.4
22,19-11-2020,Month 3,3,2,2.388,2.505,5.3,95.9,2.720,2.560,99.95,95.33,95.3,4.9,2.4,2.9,78331,4.7
23,19-11-2021,Month 3,3,3,2.39,2.505,5.7,96,2.739,2.560,99.93,95.41,95.3,4.8,2.7,3.0,78331,4.6
24,19-11-2022,Month 3,3,4,2.378,2.505,5.7,95.5,2.739,2.560,99.90,94.93,94.8,5.3,2.7,3.0,78331,5.1
25,19-11-2023,Month 3,3,5,2.36,2.505,5.5,94.8,2.730,2.560,99.88,94.20,94.1,6.1,2.5,3.0,78331,5.8
26,19-11-2024,Month 3,3,6,2.299,2.505,5.5,91.8,2.730,2.560,99.86,91.76,91.6,9.0,2.5,3.0,78331,8.2
27,19-11-2025,Month 3,3,7,2.325,2.505,5.5,92.8,2.730,2.560,99.84,92.80,92.7,7.7,2.5,3.0,78331,7.2
28,19-11-2026,Month 3,3,8,2.325,2.505,5.5,92.8,2.730,2.560,99.81,92.80,92.6,7.7,2.5,3.0,78331,7.2
29,19-11-2027,Month 3,3,9,2.347,2.505,5,93.7,2.706,2.560,99.79,93.68,93.5,6.7,2.2,2.8,78331,6.3
30,19-11-2028,Month 3,3,10,2.364,2.505,5,94.4,2.706,2.560,99.76,94.36,94.1,6.0,2.2,2.8,78331,5.6
31,24-12-2019,Month 4,4,1,2.318,2.505,4.6,92.5,2.688,2.560,99.98,92.53,92.5,8.1,1.9,2.7,104696,7.5
32,24-12-2020,Month 4,4,2,2.335,2.505,4.6,93.2,2.688,2.560,99.95,93.21,93.2,7.3,1.9,2.7,104696,6.8
33,24-12-2021,Month 4,4,3,2.294,2.505,4.8,91.6,2.697,2.560,99.93,91.57,91.5,9.2,2.1,2.7,104696,8.4
34,24-12-2022,Month 4,4,4,2.36,2.505,4.8,94.2,2.697,2.560,99.90,94.21,94.1,6.1,2.1,2.7,104696,5.8
35,24-12-2023,Month 4,4,5,2.332,2.505,4.7,93.1,2.693,2.560,99.88,93.09,93.0,7.4,2.0,2.7,104696,6.9
36,24-12-2024,Month 4,4,6,2.399,2.505,4.7,95.8,2.693,2.560,99.85,95.76,95.6,4.4,2.0,2.7,104696,4.2
37,24-12-2025,Month 4,4,7,2.297,2.505,4.8,91.7,2.697,2.560,99.84,91.68,91.5,9.1,2.1,2.7,104696,8.3
38,24-12-2026,Month 4,4,8,2.313,2.505,4.8,92.3,2.697,2.560,99.81,92.32,92.1,8.3,2.1,2.7,104696,7.7
39,24-12-2027,Month 4,4,9,2.309,2.505,4.7,92.2,2.693,2.560,99.79,92.16,92.0,8.5,2.0,2.7,104696,7.8
40,24-12-2028,Month 4,4,10,2.339,2.505,4.7,93.4,2.693,2.560,99.76,93.36,93.1,7.1,2.0,2.7,104696,6.6
41,28-01-2020,Month 5,5,1,2.316,2.505,5.6,92.5,2.734,2.560,99.98,92.45,92.4,8.2,2.6,3.0,131189,7.5
42,28-01-2021,Month 5,5,2,2.314,2.505,5.6,92.4,2.734,2.560,99.95,92.37,92.3,8.3,2.6,3.0,131189,7.6
43,28-01-2022,Month 5,5,3,2.352,2.505,5.2,93.9,2.716,2.560,99.93,93.89,93.8,6.5,2.3,2.9,131189,6.1
44,28-01-2023,Month 5,5,4,2.306,2.505,5.2,92.1,2.716,2.560,99.91,92.05,92.0,8.6,2.3,2.9,131189,7.9
45,28-01-2024,Month 5,5,5,2.378,2.505,4.4,94.9,2.679,2.560,99.88,94.92,94.8,5.3,1.8,2.6,131189,5.1
46,28-01-2025,Month 5,5,6,2.393,2.505,4.4,95.5,2.679,2.560,99.86,95.52,95.4,4.7,1.8,2.6,131189,4.5
47,28-01-2026,Month 5,5,7,2.381,2.505,4.9,95,2.702,2.560,99.83,95.04,94.9,5.2,2.1,2.8,131189,5.0
48,28-01-2027,Month 5,5,8,2.38,2.505,4.9,95,2.702,2.560,99.81,95.00,94.8,5.3,2.1,2.8,131189,5.0
49,28-01-2028,Month 5,5,9,2.35,2.505,5.5,93.8,2.730,2.560,99.79,93.80,93.6,6.6,2.5,3.0,131189,6.2
50,28-01-2029,Month 5,5,10,2.372,2.505,5.5,94.7,2.730,2.560,99.76,94.68,94.5,5.6,2.5,3.0,131189,5.3
51,27-02-2020,Month 6,6,1,2.335,2.505,5.5,93.2,2.730,2.560,99.98,93.21,93.2,7.3,2.5,3.0,157811,6.8
52,27-02-2021,Month 6,6,2,2.335,2.505,5.5,93.2,2.730,2.560,99.95,93.21,93.2,7.3,2.5,3.0,157811,6.8
53,27-02-2022,Month 6,6,3,2.31,2.505,4.8,92.2,2.697,2.560,99.93,92.21,92.1,8.4,2.1,2.7,157811,7.8
54,27-02-2023,Month 6,6,4,2.332,2.505,4.8,93.1,2.697,2.560,99.91,93.09,93.0,7.4,2.1,2.7,157811,6.9
55,27-02-2024,Month 6,6,5,2.352,2.505,4.7,93.9,2.693,2.560,99.88,93.88,93.8,6.5,2.0,2.7,157811,6.1
56,27-02-2025,Month 6,6,6,2.345,2.505,4.7,93.6,2.693,2.560,99.86,93.60,93.5,6.8,2.0,2.7,157811,6.4
57,27-02-2026,Month 6,6,7,2.312,2.505,4.7,92.3,2.693,2.560,99.84,92.28,92.1,8.3,2.0,2.7,157811,7.7
58,27-02-2027,Month 6,6,8,2.338,2.505,4.7,93.3,2.693,2.560,99.81,93.32,93.1,7.1,2.0,2.7,157811,6.7
59,27-02-2028,Month 6,6,9,2.326,2.505,5,92.8,2.706,2.560,99.79,92.84,92.6,7.7,2.2,2.8,157811,7.1
60,27-02-2029,Month 6,6,10,2.351,2.505,5,93.9,2.706,2.560,99.76,93.84,93.6,6.5,2.2,2.8,157811,6.1
61,9/9/2020,Month 13,13,1,2.323,2.505,5,92.7,2.706,2.560,99.98,92.73,92.7,7.8,2.2,2.8,347830,7.3
62,9/10/2020,Month 13,13,2,2.329,2.505,5,93,2.706,2.560,99.95,92.97,92.9,7.6,2.2,2.8,347830,7.0
63,9/11/2020,Month 13,13,3,2.342,2.505,5.3,93.5,2.720,2.560,99.93,93.49,93.4,7.0,2.4,2.9,347830,6.5
64,9/12/2020,Month 13,13,4,2.335,2.505,5.3,93.2,2.720,2.560,99.91,93.21,93.1,7.3,2.4,2.9,347830,6.8
65,9/13/2020,Month 13,13,5,2.364,2.505,4.9,94.4,2.702,2.560,99.88,94.36,94.3,6.0,2.1,2.8,347830,5.6
66,9/14/2020,Month 13,13,6,2.385,2.505,4.9,95.2,2.702,2.560,99.86,95.20,95.1,5.0,2.1,2.8,347830,4.8
67,9/15/2020,Month 13,13,7,2.379,2.505,5,95,2.706,2.560,99.83,94.96,94.8,5.3,2.2,2.8,347830,5.0
68,9/16/2020,Month 13,13,8,2.351,2.505,5,93.9,2.706,2.560,99.81,93.84,93.7,6.5,2.2,2.8,347830,6.1
69,9/17/2020,Month 13,13,9,2.384,2.505,5,95.2,2.706,2.560,99.78,95.16,95.0,5.1,2.2,2.8,347830,4.8
70,9/18/2020,Month 13,13,10,2.365,2.505,5,94.4,2.706,2.560,99.76,94.40,94.2,5.9,2.2,2.8,347830,5.6
71,20-10-2020,Month 14,14,1,2.345,2.505,4.6,93.6,2.688,2.560,99.98,93.61,93.6,6.8,1.9,2.7,375507,6.4
72,20-10-2021,Month 14,14,2,2.349,2.505,4.6,93.8,2.688,2.560,99.95,93.77,93.7,6.6,1.9,2.7,375507,6.2
73,20-10-2022,Month 14,14,3,2.334,2.505,4.9,93.2,2.702,2.560,99.93,93.17,93.1,7.3,2.1,2.8,375507,6.8
74,20-10-2023,Month 14,14,4,2.326,2.505,4.9,92.9,2.702,2.560,99.91,92.85,92.8,7.7,2.1,2.8,375507,7.1
75,20-10-2024,Month 14,14,5,2.357,2.505,4.8,94.1,2.697,2.560,99.88,94.08,94.0,6.3,2.1,2.7,375507,5.9
76,20-10-2025,Month 14,14,6,2.364,2.505,4.8,94.4,2.697,2.560,99.86,94.36,94.2,6.0,2.1,2.7,375507,5.6
77,20-10-2026,Month 14,14,7,2.359,2.505,4.9,94.2,2.702,2.560,99.83,94.16,94.0,6.2,2.1,2.8,375507,5.8
78,20-10-2027,Month 14,14,8,2.353,2.505,4.9,93.9,2.702,2.560,99.81,93.92,93.7,6.5,2.1,2.8,375507,6.1
79,20-10-2028,Month 14,14,9,2.381,2.505,5,95,2.706,2.560,99.78,95.04,94.8,5.2,2.2,2.8,375507,5.0
80,20-10-2029,Month 14,14,10,2.366,2.505,5,94.5,2.706,2.560,99.76,94.44,94.2,5.9,2.2,2.8,375507,5.5
81,12/11/2020,Month 15,15,1,2.406,2.505,5,96.1,2.706,2.560,99.98,96.05,96.0,4.1,2.2,2.8,403318,4.0
82,12/12/2020,Month 15,15,2,2.358,2.505,5,94.1,2.706,2.560,99.95,94.13,94.1,6.2,2.2,2.8,403318,5.9
83,12/13/2020,Month 15,15,3,2.382,2.505,5.2,95.1,2.716,2.560,99.93,95.09,95.0,5.2,2.3,2.9,403318,4.9
84,12/14/2020,Month 15,15,4,2.322,2.505,5.2,92.7,2.716,2.560,99.91,92.69,92.6,7.9,2.3,2.9,403318,7.3
85,12/15/2020,Month 15,15,5,2.328,2.505,4.9,92.9,2.702,2.560,99.88,92.93,92.8,7.6,2.1,2.8,403318,7.1
86,12/16/2020,Month 15,15,6,2.324,2.505,4.9,92.8,2.702,2.560,99.86,92.76,92.6,7.8,2.1,2.8,403318,7.2
87,12/17/2020,Month 15,15,7,2.359,2.505,5.1,94.2,2.711,2.560,99.83,94.16,94.0,6.2,2.3,2.8,403318,5.8
88,12/18/2020,Month 15,15,8,2.31,2.505,5.1,92.2,2.711,2.560,99.81,92.20,92.0,8.4,2.3,2.8,403318,7.8
89,12/19/2020,Month 15,15,9,2.38,2.505,4.8,95,2.697,2.560,99.78,95.00,94.8,5.3,2.1,2.7,403318,5.0
90,12/20/2020,Month 15,15,10,2.381,2.505,4.8,95,2.697,2.560,99.76,95.04,94.8,5.2,2.1,2.7,403318,5.0
91,10/12/2020,Month 16,16,1,2.361,2.505,4.4,94.2,2.679,2.560,99.98,94.25,94.2,6.1,1.8,2.6,431265,5.7
92,10/13/2020,Month 16,16,2,2.328,2.505,4.4,92.9,2.679,2.560,99.95,92.93,92.9,7.6,1.8,2.6,431265,7.1
93,10/14/2020,Month 16,16,3,2.358,2.505,4.9,94.1,2.702,2.560,99.93,94.13,94.1,6.2,2.1,2.8,431265,5.9
94,10/15/2020,Month 16,16,4,2.322,2.505,4.9,92.7,2.702,2.560,99.91,92.69,92.6,7.9,2.1,2.8,431265,7.3
95,10/16/2020,Month 16,16,5,2.26,2.505,4.4,90.2,2.679,2.560,99.89,90.21,90.1,10.8,1.8,2.6,431265,9.8
96,10/17/2020,Month 16,16,6,2.385,2.505,4.4,95.2,2.679,2.560,99.86,95.20,95.1,5.0,1.8,2.6,431265,4.8
97,10/18/2020,Month 16,16,7,2.38,2.505,5.1,95,2.711,2.560,99.83,95.00,94.8,5.3,2.3,2.8,431265,5.0
98,10/19/2020,Month 16,16,8,2.369,2.505,5.1,94.6,2.711,2.560,99.81,94.56,94.4,5.7,2.3,2.8,431265,5.4
99,10/20/2020,Month 16,16,9,2.421,2.505,4.6,96.6,2.688,2.560,99.78,96.64,96.4,3.5,1.9,2.7,431265,3.4
100,10/21/2020,Month 16,16,10,2.361,2.505,4.6,94.2,2.688,2.560,99.76,94.24,94.0,6.1,1.9,2.7,431265,5.7
101,7/1/2021,Month 17,17,1,2.337,2.505,4.5,93.3,2.684,2.560,99.98,93.29,93.3,7.2,1.9,2.6,459348,6.7
102,7/2/2021,Month 17,17,2,2.326,2.505,4.5,92.9,2.684,2.560,99.95,92.85,92.8,7.7,1.9,2.6,459348,7.1
103,7/3/2021,Month 17,17,3,2.358,2.505,4.7,94.1,2.693,2.560,99.93,94.13,94.1,6.2,2.0,2.7,459348,5.9
104,7/4/2021,Month 17,17,4,2.342,2.505,4.7,93.5,2.693,2.560,99.91,93.49,93.4,7.0,2.0,2.7,459348,6.5
105,7/5/2021,Month 17,17,5,2.375,2.505,4.6,94.8,2.688,2.560,99.88,94.80,94.7,5.5,1.9,2.7,459348,5.2
106,7/6/2021,Month 17,17,6,2.392,2.505,4.6,95.5,2.688,2.560,99.86,95.48,95.3,4.7,1.9,2.7,459348,4.5
107,7/7/2021,Month 17,17,7,2.345,2.505,4.8,93.6,2.697,2.560,99.83,93.60,93.4,6.8,2.1,2.7,459348,6.4
108,7/8/2021,Month 17,17,8,2.371,2.505,4.8,94.7,2.697,2.560,99.81,94.64,94.5,5.6,2.1,2.7,459348,5.3
109,11/2/2021,Month 18,18,1,2.31,2.505,5,92.2,2.706,2.560,99.98,92.21,92.2,8.4,2.2,2.8,487567,7.8
110,11/3/2021,Month 18,18,2,2.301,2.505,4.8,91.9,2.697,2.560,99.95,91.85,91.8,8.9,2.1,2.7,487567,8.1
111,11/4/2021,Month 18,18,3,2.392,2.505,4.9,95.5,2.702,2.560,99.93,95.49,95.4,4.7,2.1,2.8,487567,4.5
112,11/5/2021,Month 18,18,4,2.388,2.505,4.6,95.3,2.688,2.560,99.90,95.32,95.2,4.9,1.9,2.7,487567,4.7
113,11/6/2021,Month 18,18,5,2.317,2.505,4.9,92.5,2.702,2.560,99.88,92.49,92.4,8.1,2.1,2.8,487567,7.5
114,11/7/2021,Month 18,18,6,2.338,2.505,4.8,93.3,2.697,2.560,99.86,93.32,93.2,7.1,2.1,2.7,487567,6.7
115,11/8/2021,Month 18,18,7,2.377,2.505,4.9,94.9,2.702,2.560,99.83,94.88,94.7,5.4,2.1,2.8,487567,5.1
116,11/9/2021,Month 18,18,8,2.338,2.505,4.9,93.3,2.702,2.560,99.81,93.32,93.1,7.1,2.1,2.8,487567,6.7
117,11/10/2021,Month 18,18,9,2.4,2.505,4.7,95.8,2.693,2.560,99.78,95.80,95.6,4.4,2.0,2.7,487567,4.2
118,11/11/2021,Month 18,18,10,2.35,2.505,4.9,93.8,2.702,2.560,99.76,93.80,93.6,6.6,2.1,2.8,487567,6.2
119,11/12/2021,Month 18,18,11,2.348,2.505,5,93.7,2.706,2.560,99.74,93.72,93.5,6.7,2.2,2.8,487567,6.3
120,11/13/2021,Month 18,18,12,2.358,2.505,4.8,94.1,2.697,2.560,99.71,94.11,93.8,6.2,2.1,2.7,487567,5.9
121,18-03-2021,Month 19,19,1,2.389,2.505,4.2,95.4,2.671,2.560,99.98,95.37,95.3,4.9,1.7,2.5,515924,4.6
122,18-03-2022,Month 19,19,2,2.342,2.505,4.4,93.5,2.680,2.560,99.95,93.49,93.4,7.0,1.8,2.6,515924,6.5
123,18-03-2023,Month 19,19,3,2.348,2.505,4.6,93.7,2.688,2.560,99.93,93.73,93.7,6.7,1.9,2.7,515924,6.3
124,18-03-2024,Month 19,19,4,2.353,2.505,4.6,93.9,2.686,2.560,99.91,93.93,93.8,6.5,1.9,2.6,515924,6.1
125,18-03-2025,Month 19,19,5,2.358,2.505,4.6,94.1,2.686,2.560,99.88,94.12,94.0,6.2,1.9,2.6,515924,5.9
126,18-03-2026,Month 19,19,6,2.375,2.505,4.6,94.8,2.687,2.560,99.86,94.80,94.7,5.5,1.9,2.7,515924,5.2
127,18-03-2027,Month 19,19,7,2.351,2.505,4.6,93.9,2.688,2.560,99.83,93.84,93.7,6.5,1.9,2.7,515924,6.1
128,18-03-2028,Month 19,19,8,2.337,2.505,4.6,93.3,2.690,2.560,99.81,93.28,93.1,7.2,2.0,2.7,515924,6.7
129,18-03-2029,Month 19,19,9,2.347,2.505,4.6,93.7,2.690,2.560,99.79,93.68,93.5,6.7,2.0,2.7,515924,6.3
130,18-03-2030,Month 19,19,10,2.344,2.505,4.5,93.6,2.685,2.560,99.76,93.56,93.3,6.9,1.9,2.6,515924,6.4
131,18-03-2031,Month 19,19,11,2.359,2.505,4.9,94.2,2.701,2.560,99.74,94.16,93.9,6.2,2.1,2.8,515924,5.8
132,18-03-2032,Month 19,19,12,2.351,2.505,4.6,93.9,2.688,2.560,99.72,93.83,93.6,6.5,1.9,2.7,515924,6.1
133,7/10/2021,Month 23,23,1,2.297,2.505,4.8,94.9,2.696,2.560,99.98,91.70,91.7,8.7,2.1,2.7,630739,8.3
134,7/11/2021,Month 23,23,2,2.343,2.505,4.9,95.9,2.700,2.560,99.95,93.53,93.5,6.7,2.1,2.8,630739,6.5
135,7/12/2021,Month 23,23,3,2.355,2.505,5.0,96.9,2.704,2.560,99.93,94.02,94.0,6.2,2.2,2.8,630739,6.0
136,7/13/2021,Month 23,23,4,2.429,2.505,4.9,97.9,2.700,2.560,99.90,96.98,96.9,3.1,2.1,2.8,630739,3.0
137,7/14/2021,Month 23,23,5,2.388,2.505,5.0,98.9,2.706,2.560,99.88,95.33,95.2,4.7,2.2,2.8,630739,4.7
138,7/15/2021,Month 23,23,6,2.385,2.505,4.8,99.9,2.699,2.560,99.86,95.19,95.1,4.8,2.1,2.8,630739,4.8
139,7/16/2021,Month 23,23,7,2.370,2.505,5.0,100.9,2.706,2.560,99.83,94.60,94.4,5.3,2.2,2.8,630739,5.4
140,7/17/2021,Month 23,23,8,2.323,2.505,4.8,101.9,2.698,2.560,99.81,92.73,92.6,7.1,2.1,2.7,630739,7.3
141,8/10/2021,Month 24,24,1,2.314,2.505,4.6,102.9,2.688,2.560,99.98,92.36,92.3,7.4,1.9,2.7,659792,7.6
142,8/11/2021,Month 24,24,2,2.337,2.505,4.7,103.9,2.691,2.560,99.95,93.28,93.2,6.5,2.0,2.7,659792,6.7
143,8/12/2021,Month 24,24,3,2.368,2.505,4.7,104.9,2.693,2.560,99.93,94.54,94.5,5.2,2.0,2.7,659792,5.5
144,8/13/2021,Month 24,24,4,2.329,2.505,4.7,105.9,2.693,2.560,99.91,92.96,92.9,6.6,2.0,2.7,659792,7.0
145,8/14/2021,Month 24,24,5,2.382,2.505,5.1,106.9,2.709,2.560,99.88,95.10,95.0,4.6,2.2,2.8,659792,4.9
146,8/15/2021,Month 24,24,6,2.330,2.505,4.5,107.9,2.682,2.560,99.86,92.99,92.9,6.5,1.9,2.6,659792,7.0
147,9/15/2021,Month 25,25,1,2.330,2.505,4.7,108.9,2.692,2.560,99.98,93.00,93.0,6.4,2.0,2.7,688987,7.0
148,9/16/2021,Month 25,25,2,2.394,2.505,4.4,109.9,2.679,2.560,99.95,95.58,95.5,4.0,1.8,2.6,688987,4.4
149,9/17/2021,Month 25,25,3,2.328,2.505,4.8,110.9,2.697,2.560,99.93,92.93,92.9,6.4,2.1,2.7,688987,7.1
150,9/18/2021,Month 25,25,4,2.355,2.505,4.7,111.9,2.692,2.560,99.90,94.01,93.9,5.4,2.0,2.7,688987,6.0
151,9/19/2021,Month 25,25,5,2.356,2.505,4.7,112.9,2.693,2.560,99.88,94.03,93.9,5.3,2.0,2.7,688987,6.0
152,9/20/2021,Month 25,25,6,2.388,2.505,4.7,113.9,2.693,2.560,99.86,95.32,95.2,4.1,2.0,2.7,688987,4.7
153,10/22/2021,Month 26,26,1,2.337,2.505,4.5,114.9,2.683,2.560,99.98,93.31,93.3,5.8,1.9,2.6,718325,6.7
154,10/23/2021,Month 26,26,2,2.347,2.505,4.5,115.9,2.683,2.560,99.95,93.68,93.6,5.4,1.9,2.6,718325,6.3
155,10/24/2021,Month 26,26,3,2.259,2.505,4.4,116.9,2.681,2.560,99.93,90.19,90.1,8.4,1.8,2.6,718325,9.8
156,10/25/2021,Month 26,26,4,2.282,2.505,4.4,117.9,2.681,2.560,99.91,91.10,91.0,7.5,1.8,2.6,718325,8.9
157,10/26/2021,Month 26,26,5,2.347,2.505,4.5,118.9,2.684,2.560,99.88,93.69,93.6,5.3,1.9,2.6,718325,6.3
158,10/27/2021,Month 26,26,6,2.357,2.505,4.5,119.9,2.684,2.560,99.86,94.08,93.9,4.9,1.9,2.6,718325,5.9
159,10/28/2021,Month 26,26,7,2.336,2.505,4.5,120.9,2.684,2.560,99.83,93.24,93.1,5.6,1.9,2.6,718325,6.7
160,10/29/2021,Month 26,26,8,2.322,2.505,4.5,121.9,2.684,2.560,99.81,92.66,92.5,6.0,1.9,2.6,718325,7.3
161,11/26/2021,Month 27,27,1,2.324,2.505,4.6,122.9,2.687,2.560,99.98,92.76,92.7,5.9,1.9,2.7,747805,7.2
162,11/27/2021,Month 27,27,2,2.315,2.505,4.6,123.9,2.687,2.560,99.95,92.43,92.4,6.1,1.9,2.7,747805,7.6
163,11/28/2021,Month 27,27,3,2.389,2.505,4.5,124.9,2.684,2.560,99.93,95.35,95.3,3.7,1.9,2.6,747805,4.6
164,11/29/2021,Month 27,27,4,2.344,2.505,4.5,125.9,2.684,2.560,99.91,93.57,93.5,5.1,1.9,2.6,747805,6.4
165,11/30/2021,Month 27,27,5,2.368,2.505,4.5,126.9,2.686,2.560,99.88,94.51,94.4,4.3,1.9,2.6,747805,5.5
166,12/1/2021,Month 27,27,6,2.373,2.505,4.5,127.9,2.684,2.560,99.86,94.74,94.6,4.1,1.9,2.6,747805,5.2
167,12/2/2021,Month 27,27,7,2.352,2.505,4.5,128.9,2.684,2.560,99.83,93.90,93.7,4.7,1.9,2.6,747805,6.1
168,12/3/2021,Month 27,27,8,2.400,2.505,4.5,129.9,2.684,2.560,99.81,95.80,95.6,3.2,1.9,2.6,747805,4.2
169,7/5/2022,Month 35,35,1,2.413,2.505,5.3,130.9,2.718,2.560,99.98,96.34,96.3,2.8,2.4,2.9,988870,3.7
170,7/6/2022,Month 35,35,2,2.343,2.505,5.0,131.9,2.705,2.560,99.95,93.52,93.5,4.9,2.2,2.8,988870,6.5
171,7/7/2022,Month 35,35,3,2.386,2.505,5.2,132.9,2.715,2.560,99.93,95.26,95.2,3.6,2.3,2.9,988870,4.7
172,7/8/2022,Month 35,35,4,2.310,2.505,5.0,133.9,2.705,2.560,99.91,92.20,92.1,5.8,2.2,2.8,988870,7.8
173,7/9/2022,Month 35,35,5,2.344,2.505,5.1,134.9,2.711,2.560,99.88,93.56,93.5,4.8,2.3,2.8,988870,6.4
174,7/10/2022,Month 35,35,6,2.353,2.505,5.0,135.9,2.705,2.560,99.86,93.91,93.8,4.5,2.2,2.8,988870,6.1
175,7/11/2022,Month 35,35,7,2.387,2.505,5.0,136.9,2.705,2.560,99.83,95.29,95.1,3.4,2.2,2.8,988870,4.7
176,7/12/2022,Month 35,35,8,2.373,2.505,4.6,137.9,2.689,2.560,99.81,94.72,94.5,3.8,2.0,2.7,988870,5.3
177,7/13/2022,Month 35,35,9,2.372,2.505,5,138.9,2.706,2.560,99.78,94.67,94.5,3.8,2.2,2.8,988870,5.3
178,7/14/2022,Month 35,35,10,2.310,2.505,5,139.9,2.706,2.560,99.77,92.20,92.0,5.6,2.2,2.8,988870,7.8
